Repository: kevinharperr/concrete-mix-database

# Concrete Mix Database Web Application

## Project Overview

This web application is designed to manage and explore data from a PostgreSQL database containing information about concrete materials, mix compositions, performance test results, and sustainability metrics. It provides functionalities for viewing, adding, searching, and filtering concrete mix data, with a focus on usability and data integrity. The application has been consolidated into a single "cdb_app" structure for improved maintainability.

## Technology Stack

*   **Backend Framework:** Python 3.x with Django 5.x
*   **Database:** PostgreSQL (connected via `psycopg2-binary`)
*   **Frontend:** Django Templates, Bootstrap 5
*   **Forms:** Django Forms with `django-crispy-forms` and `crispy-bootstrap5`
*   **Authentication:** `django-allauth` (handling email/password and Google Sign-In setup)
*   **Filtering:** `django-filter`

## Database

*   **System:** PostgreSQL
*   **Database Name:** `concrete_mix_db`
*   **Core Tables:**
    *   `bibliographic_reference`: Source documents (papers, reports).
    *   `material`: Core material information.
    *   `material_property`: Properties of materials.
    *   `material_class`: High-level material classifications (e.g., "cement", "SCM").
    *   `concrete_mix`: Core mix design information.
    *   `mix_component`: Links materials to concrete mixes with dosage information.
    *   `performance_result`: Results from performance tests (e.g., compressive strength).
    *   `sustainability_metric`: Environmental impact values (e.g., CO2 emissions, energy use).
    *   `dataset`: Information about source datasets.
    *   `specimen`: Test specimen details.
    *   `test_method`: Test methods used for performance results.
    *   `unit_lookup`: Units and conversion factors.
    *   `sustainabilitymetrics`: Environmental impact data for mixes.
*   **Django Model Management:** The Django models corresponding to the tables above have `class Meta: managed = False`. This means Django will *not* create, modify, or delete these tables during migrations. They are assumed to exist and be managed externally (e.g., via pgAdmin or separate scripts). Django *will* manage tables for its own apps (auth, admin, sessions) and third-party apps (`allauth`).
*   **Primary Key Sequences:** If you encounter `IntegrityError` related to duplicate primary keys (e.g., `material_id`, `mix_id`) when adding data through the web application after manual database operations, the PostgreSQL sequence generators might be out of sync. You can reset them using `setval` in pgAdmin:
    ```sql
    -- Example for material table (replace sequence/table/column names if different)
    SELECT setval('material_material_id_seq', (SELECT MAX(material_id) FROM material));
    -- Example for concretemix table
    SELECT setval('concretemix_mix_id_seq', (SELECT MAX(mix_id) FROM concretemix));
    ```

## Application Structure

*   `manage.py`: Django's command-line utility.
*   `concrete_mix_project/`: Main project directory.
    *   `settings.py`: Project configuration (database, apps, static files, etc.).
    *   `urls.py`: Project-level URL routing.
    *   `wsgi.py`/`asgi.py`: Server gateway interfaces.
*   `cdb_app/`: The core application for concrete mix database.
    *   `models.py`: Defines Django models reflecting the refined database schema.
    *   `views.py`: Contains the logic for handling requests and rendering pages.
    *   `urls.py`: App-specific URL routing.

### Near-Term TODOs (Focus on Analysis with Existing Data):

1. **Strength Classification System (EN & ASTM Standards)**
   * Add concrete strength class fields (C20/25, C25/30, etc. for EN; 3000psi, 4000psi, etc. for ASTM)
   * Implement automatic classification based on 28-day strength results
   * Create filtered views by strength class

2. **Data Completeness Assessment**
   * Add completeness indicators for each mix record (basic/complete)
   * Implement data validation rules for critical parameters
   * Flag mixes with missing essential components (cement, water)

3. **Basic Parameter Correlation Analysis**
   * Create scatter plot visualizations for key relationships:
     - Water-cement ratio vs. strength
     - Cement content vs. strength
     - Supplementary material proportions vs. strength
   * Add statistical correlation indicators (R²)

4. **Clinker Reduction Analysis**
   * Add clinker factor calculation field
   * Create visualization comparing clinker factor to strength development
   * Implement clinker replacement ratio metrics

5. **Mix Composition Comparison Tool**
   * Implement side-by-side comparison view for multiple mixes
   * Add normalized comparison metrics (per m³, per MPa)
   * Create visual highlighting of key differences between compositions

6. **Performance Data Export**
   * Add CSV/Excel export with complete mix data
   * Create customizable export templates for research analysis
   * Implement batch export for statistical processing

File: etl/ds2.csv (part 1 of 2)
Mix Number,Year of Publication,Source,Eff. W/C ratio,RCA Content,NCA Content,NFA Content,Cement Content kg/m^3,RCA Bulk Density kg/m^3,NCA Bulk Density kg/m^3,RCA Agg. Size,NCA Size (mm),RCA Water Absorption [%],NCA Water Absorption [%],Slump mm,Specimen Type [in.],Compressive Strength
1,2013,Butler et al.,0.19,300,0,600,600,2220,,10,,7.8,,100,4x8 Cylinder,62.8
2,2015,Gayarre et al.,0.19,880,0,800,400,2480,,10,,5.77,,,6x12 Cylinder,50
4,2015,Gayarre et al.,0.24,880,0,800,400,2480,,10,,5.77,,,6x12 Cylinder,46.7
7,2013,Butler et al.,0.27,275,0,625,500,2280,,10,,6.2,,85,4x8 Cylinder,60.2
8,2015,Gayarre et al.,0.27,880,0,800,400,2480,,10,,5.77,,,6x12 Cylinder,42.7
15,2018,Nisreen et al.,0.28,0,240,750,450,,2650,,14,,0.7,100,6x6x6 Cube,70
16,2018,Nisreen et al.,0.28,84,156,750,450,2400,2650,14,14,3.6,0.7,100,6x6x6 Cube,68
17,2018,Nisreen et al.,0.28,240,0,750,450,2400,,14,,3.6,,100,6x6x6 Cube,60
18,2014,Andreu and Miren,0.285,0,152,950,380,,2680,,10,,1.39,,6x6x6 Cube,102.09
19,2014,Andreu and Miren,0.285,22.8,91.2,950,380,2470,2680,10,10,1.24,1.39,,6x6x6 Cube,108.03
20,2014,Andreu and Miren,0.285,22.8,91.2,950,380,2390,2680,10,10,1.76,1.39,,6x6x6 Cube,102.48
21,2014,Andreu and Miren,0.285,22.8,91.2,950,380,2300,2680,10,10,2.08,1.39,,6x6x6 Cube,104.28
22,2014,Andreu and Miren,0.285,57,57,950,380,2470,2680,10,10,1.51,1.39,,6x6x6 Cube,104.8
23,2014,Andreu and Miren,0.285,38,38,950,380,2390,2680,10,10,1.93,1.39,,6x6x6 Cube,103.1
24,2014,Andreu and Miren,0.285,38,38,950,380,2300,2680,10,10,2.12,1.39,,6x6x6 Cube,96.84
25,2014,Andreu and Miren,0.285,76,0,950,380,2470,,10,,1.51,,,6x6x6 Cube,108.51
26,2014,Andreu and Miren,0.285,38,0,950,380,2390,,10,,2.43,,,6x6x6 Cube,100.78
27,2014,Andreu and Miren,0.285,0,0,950,380,2300,,10,,2.17,,,6x6x6 Cube,91.23
28,2000,Limbachia et al.,0.29,0,736.42,495.58,560,2600,,,20,,2.5,,4x4x4 Cube,70.5
29,2000,Limbachia et al.,0.29,220.93,515.5,495.58,560,2410,,20,20,4.9,2.5,,4x4x4 Cube,70.2
30,2000,Limbachia et al.,0.29,368.21,368.21,495.58,560,2410,,20,20,4.9,2.5,,4x4x4 Cube,70.8
31,2000,Limbachia et al.,0.29,736.42,0,495.58,560,2410,,20,,4.9,,,4x4x4 Cube,70
32,2013,Butler et al.,0.29,33.7,0,842.5,337,2220,,10,,7.8,,80,4x8 Cylinder,39.3
33,2015,Gayarre et al.,0.29,880,0,800,400,2480,,10,,5.77,,,6x12 Cylinder,41.6
34,2014,Butler et al.,0.3,279,0,600,600,2410,,19,,7.18,,100,,62.8
35,2015,Haitao and Shizhu,0.3,0,671.67,433.33,650,,2780,,32,,0.72,80,6x6x6 Cube,70.2
36,2015,Haitao and Shizhu,0.3,201.5,470.17,433.33,650,2492,2780,32,32,3.87,0.72,75,6x6x6 Cube,69.8
37,2015,Haitao and Shizhu,0.3,335.83,335.83,433.33,650,2492,2780,32,32,3.87,0.72,70,6x6x6 Cube,70.7
38,2015,Haitao and Shizhu,0.3,537.33,134.33,433.33,650,2492,2780,32,32,3.87,0.72,50,6x6x6 Cube,67.5
39,2015,Haitao and Shizhu,0.3,671.67,0,433.33,650,2492,,32,,3.87,,35,6x6x6 Cube,67.1
41,2013,Butler et al.,0.31,354.97,0,617.33,463,2360,,10,,4.7,,80,4x8 Cylinder,60.1
42,2015,Gayarre et al.,0.31,0,760,800,400,,2650,,10,,1,,6x12 Cylinder,58.5
45,2009,Domingo-Cabo et al.,0.32,114,0,760,380,2338,,20,,5.2,,,6x12 Cylinder,54.8
46,2013,Kim et al.,0.32,0,420.75,618.75,495,,2620,,,,0.84,,4x8 Cylinder,50
47,2013,Kim et al.,0.32,111.38,259.88,618.75,495,2140,2620,25,,6.28,,,4x8 Cylinder,46
48,2013,Kim et al.,0.32,272.25,0,618.75,495,2140,,25,,6.28,,,4x8 Cylinder,33
55,2008,Casuccio et al.,0.34,0,45.2,904,452,,2700,,19,,0.5,,4x8 Cylinder,48.4
57,2008,Casuccio et al.,0.34,88.4,0,884,442,2500,,30,,3.9,,,4x8 Cylinder,43.8
58,2013,Butler et al.,0.34,0,511.35,608.75,487,,2670,,20,,1.5,115,4x8 Cylinder,61.9
59,2014,Duan and Poon,0.34,0,374.14,692.86,485,,2600,,20,,0.9,,4x4x4 Cube,80.8
60,2014,Duan and Poon,0.34,325.64,0,692.86,485,2450,,20,,3.1,,,4x4x4 Cube,78.2
61,2014,Duan and Poon,0.34,277.14,0,692.86,485,2370,,20,,7.1,,,4x4x4 Cube,71.2
62,2014,Duan and Poon,0.34,277.14,0,692.86,485,2360,,20,,7.8,,,4x4x4 Cube,65.4
66,2008,Casuccio et al.,0.35,0,474.1,862,431,,2700,,10,,0.5,,4x8 Cylinder,37.5
67,2008,Casuccio et al.,0.35,982.1,0,854,427,2500,,30,,3.8,,,4x8 Cylinder,36.4
69,2014,Cui et al.,0.35,320,0,800,400,2591,,19,,5.67,,72,,49
70,2014,Cui et al.,0.35,320,0,800,400,2591,,19,,5.67,,81,,56
71,2014,Cui et al.,0.35,320,0,800,400,2591,,19,,5.67,,79,,54
72,2015,Gayarre et al.,0.35,880,0,800,400,2480,,10,,5.77,,,6x12 Cylinder,33.6
73,2015,Haitao and Shizhu,0.35,0,557,557,557,,2780,,32,,0.72,80,6x6x6 Cube,60.3
74,2015,Haitao and Shizhu,0.35,167.1,389.9,557,557,2492,2780,32,32,3.87,0.72,75,6x6x6 Cube,60
75,2015,Haitao and Shizhu,0.35,278.5,278.5,557,557,2492,2780,32,32,3.87,0.72,70,6x6x6 Cube,60.9
76,2015,Haitao and Shizhu,0.35,445.6,111.4,557,557,2492,2780,32,32,3.87,0.72,50,6x6x6 Cube,57.4
77,2015,Haitao and Shizhu,0.35,557,0,557,557,2492,,32,,3.87,,35,6x6x6 Cube,57.1
78,2015,Vivian et al.,0.35,0,352.73,727.27,400,,2720,,20,,0.57,75,4x8 Cylinder,68.01
79,2015,Vivian et al.,0.35,105.82,246.91,727.27,400,2640,2720,20,20,2.68,0.57,70,4x8 Cylinder,56.21
80,2015,Vivian et al.,0.35,352.73,0,727.27,400,2640,,20,,2.68,,60,4x8 Cylinder,46
81,2018,Chaocan Zheng et al.,0.35,0,739.2,528,528,,2687,,0,,1.2,,4x4x4 Cube,51
82,2018,Chaocan Zheng et al.,0.35,0,739.2,528,528,,2687,,7.1,,1.2,,4x4x4 Cube,50.78
83,2018,Chaocan Zheng et al.,0.35,184.8,554.4,528,528,2214,2687,7.36,7.1,2.7,1.2,,4x4x4 Cube,49.66
84,2018,Chaocan Zheng et al.,0.35,184.8,554.4,528,528,2214,2687,7.05,7.1,14.9,1.2,,4x4x4 Cube,49.36
85,2018,Chaocan Zheng et al.,0.35,369.6,369.6,528,528,2214,2687,7.36,7.1,2.7,1.2,,4x4x4 Cube,47.93
86,2018,Chaocan Zheng et al.,0.35,369.6,369.6,528,528,2214,2687,7.05,7.1,14.9,1.2,,4x4x4 Cube,47.1
87,2018,Chaocan Zheng et al.,0.35,554.4,184.8,528,528,2214,2687,7.36,7.1,2.7,1.2,,4x4x4 Cube,46.9
88,2018,Chaocan Zheng et al.,0.35,554.4,184.8,528,528,2214,2687,7.05,7.1,14.9,1.2,,4x4x4 Cube,45.1
89,2018,Chaocan Zheng et al.,0.35,739.2,0,528,528,2214,,7.36,,2.7,,,4x4x4 Cube,46.2
90,2018,Chaocan Zheng et al.,0.35,739.2,0,528,528,2214,,7.05,,14.9,,,4x4x4 Cube,44.54
91,2000,Limbachia et al.,0.36,0,621,575,460,2600,,,20,,2.5,,4x4x4 Cube,60.3
92,2000,Limbachia et al.,0.36,186.3,434.7,575,460,2410,,20,20,4.9,2.5,,4x4x4 Cube,60.8
93,2000,Limbachia et al.,0.36,310.5,310.5,575,460,2410,,20,20,4.9,2.5,,4x4x4 Cube,61.2
94,2000,Limbachia et al.,0.36,621,0,575,460,2410,,20,,4.9,,,4x4x4 Cube,60.2
95,2002,Ajdukiewicz and Kliszcczewicz,0.36,0,700,500,500,,,,16,,,,6x6x6 Cube,48.4
96,2002,Ajdukiewicz and Kliszcczewicz,0.36,0,700,500,500,,,,16,,,,6x6x6 Cube,48.9
97,2002,Ajdukiewicz and Kliszcczewicz,0.36,0,700,500,500,,,,16,,,,6x6x6 Cube,48.9
98,2002,Ajdukiewicz and Kliszcczewicz,0.36,0,700,500,500,,,,16,,,,6x6x6 Cube,48.9
99,2002,Ajdukiewicz and Kliszcczewicz,0.36,0,700,500,500,,,,16,,,,6x6x6 Cube,48.9
100,2002,Ajdukiewicz and Kliszcczewicz,0.36,0,850,500,500,,,,16,,,,6x6x6 Cube,52.3
101,2002,Ajdukiewicz and Kliszcczewicz,0.36,650,0,500,500,,,16,,,,,6x6x6 Cube,44.5
102,2002,Ajdukiewicz and Kliszcczewicz,0.36,600,0,500,500,,,16,,,,,6x6x6 Cube,38.7
103,2002,Ajdukiewicz and Kliszcczewicz,0.36,650,0,500,500,,,16,,,,,6x6x6 Cube,46.1
104,2002,Ajdukiewicz and Kliszcczewicz,0.36,600,0,500,500,,,16,,,,,6x6x6 Cube,42.4
105,2002,Ajdukiewicz and Kliszcczewicz,0.36,650,0,500,500,,,16,,,,,6x6x6 Cube,52.5
106,2002,Ajdukiewicz and Kliszcczewicz,0.36,600,0,500,500,,,16,,,,,6x6x6 Cube,50.7
107,2002,Ajdukiewicz and Kliszcczewicz,0.36,650,0,500,500,,,16,,,,,6x6x6 Cube,45.2
108,2002,Ajdukiewicz and Kliszcczewicz,0.36,600,0,500,500,,,16,,,,,6x6x6 Cube,42
109,2002,Ajdukiewicz and Kliszcczewicz,0.36,650,0,500,500,,,16,,,,,6x6x6 Cube,49.6
110,2002,Ajdukiewicz and Kliszcczewicz,0.36,600,0,500,500,,,16,,,,,6x6x6 Cube,45.1
111,2002,Ajdukiewicz and Kliszcczewicz,0.36,700,0,500,500,,,16,,,,,6x6x6 Cube,54.4
112,2002,Ajdukiewicz and Kliszcczewicz,0.36,650,0,500,500,,,16,,,,,6x6x6 Cube,48.2
113,2007,Ajdukiewicz and Kliszcczewicz,0.36,0,700,500,500,,2780,,20,,,,6x12 Cylinder,57.9
114,2007,Ajdukiewicz and Kliszcczewicz,0.36,0,700,500,500,,2780,,25,,,,6x12 Cylinder,58.3
115,2007,Ajdukiewicz and Kliszcczewicz,0.36,0,850,500,500,,2565,,16,,,,6x12 Cylinder,61.8
116,2007,Ajdukiewicz and Kliszcczewicz,0.36,600,0,500,500,2270,,16,,,,,6x12 Cylinder,56.4
117,2007,Ajdukiewicz and Kliszcczewicz,0.36,650,0,500,500,2270,,16,,,,,6x12 Cylinder,60.2
118,2007,Ajdukiewicz and Kliszcczewicz,0.36,700,0,500,500,2565,,16,,,,,6x12 Cylinder,57.5
120,2008,Casuccio et al.,0.36,42.3,0,846,423,2500,,30,,3.9,,,4x8 Cylinder,35.7
122,2009,Domingo-Cabo et al.,0.36,95,95,760,380,2338,2647,20,20,5.2,1,,6x12 Cylinder,47.3
132,2002,Gomez-Sobreron,0.38,120,0,800,400,2280,,20,,5.8,,,6x12 Cylinder,34.5
137,2011,Butler et al.,0.38,172.22,172.22,632,474,2300,2700,19,,,,35,,47.9
138,2011,Butler et al.,0.38,158,158,632,474,2300,2700,19,,,,75,,49.4
139,2013,Sheen et al.,0.38,0,520,520,520,,2630,,38,,1.2,80,4x8 Cylinder,54.1
140,2013,Sheen et al.,0.38,520,0,520,520,2260,,25,,7.5,,70,4x8 Cylinder,38.3
141,2013,Sheen et al.,0.38,640,0,400,520,2260,,25,,7.5,,45,4x8 Cylinder,32.9
142,2013,Sheen et al.,0.38,640,0,400,520,2260,,25,,7.5,,40,4x8 Cylinder,33.2
143,2014,Butler et al.,0.38,294,0,625,500,2430,,19,,6.15,,100,,49.4
144,2013,Deng et al.,0.38,0,515.16,607.5,486,,,,,,,,4x4x4 cube,39.2
148,2009,Domingo-Cabo et al.,0.39,38,152,760,380,2338,2647,20,20,5.2,1,,6x12 Cylinder,47.4
149,2013,Butler et al.,0.39,257.19,0,651.11,293,2280,,10,,6.2,,85,4x8 Cylinder,38.1
150,2007,Rahal,0.4,0,396.31,707.69,460,,2860,,19,,0.7,,4x4x4 Cube,33.7
151,2007,Rahal,0.4,396.31,0,707.69,460,2390,,19,,3.47,,,4x4x4 Cube,29.5
152,2008,Kou et al.,0.4,0,432.73,727.27,400,,2620,,20,,1.1,,4x8 Cylinder,72.3
153,2008,Kou et al.,0.4,78.55,314.18,727.27,400,2570,,20,20,3.5,1.1,,4x8 Cylinder,69.6
154,2008,Kou et al.,0.4,196.36,196.36,727.27,400,2570,,20,20,3.5,1.1,,4x8 Cylinder,65.3
155,2008,Kou et al.,0.4,392.73,0,727.27,400,2570,,20,,3.5,,,4x8 Cylinder,58.5
156,2010,Corinaldesi,0.4,192.5,192.5,700,350,2420,2570,5,30,6.8,3,,4x4x4 Cube,43.3
157,2010,Corinaldesi,0.4,192.5,192.5,700,350,2400,2570,22,30,6.8,3,,4x4x4 Cube,46.1
158,2013,Barbudo et al.,0.4,0,342.22,777.78,350,,2581,,22,,1.2,115,6x12 Cylinder,78.7
159,2013,Barbudo et al.,0.4,68.44,273.78,777.78,350,2451,2581,20,22,7.3,1.2,141,6x12 Cylinder,69.9
160,2013,Barbudo et al.,0.4,171.11,171.11,777.78,350,2451,2581,20,22,7.3,1.2,127,6x12 Cylinder,63.8
161,2013,Barbudo et al.,0.4,307.22,0,777.78,350,2451,,20,,7.3,,135,6x12 Cylinder,62.8
163,2014,Pedro et al.,0.4,0,175,875,350,,2665,,20,,1,160,4x4x4 Cube,72.3
165,2015,Haitao and Shizhu,0.4,0,634.4,488,488,,2780,,32,,0.72,80,6x6x6 Cube,57.5
166,2015,Haitao and Shizhu,0.4,190.32,444.08,488,488,2492,2780,32,32,3.87,0.72,75,6x6x6 Cube,57.1
167,2015,Haitao and Shizhu,0.4,317.2,317.2,488,488,2492,2780,32,32,3.87,0.72,70,6x6x6 Cube,57.7
168,2015,Haitao and Shizhu,0.4,507.52,126.88,488,488,2492,2780,32,32,3.87,0.72,50,6x6x6 Cube,54.1
169,2015,Haitao and Shizhu,0.4,634.4,0,488,488,2492,,32,,3.87,,35,6x6x6 Cube,53.8
170,2015,Vivian et al.,0.4,0,352.73,727.27,400,,2720,,20,,0.57,80,4x8 Cylinder,53.82
171,2015,Vivian et al.,0.4,105.82,246.91,727.27,400,2640,2720,20,20,2.68,0.57,65,4x8 Cylinder,53.73
172,2015,Vivian et al.,0.4,352.73,0,727.27,400,2640,,20,,2.68,,70,4x8 Cylinder,41.9
173,2018,Thomas et al. 2,0.4,0,630,750,300,,2720,,20,,0.7,,6x6x6 Cube,34.8
174,2018,Thomas et al. 2,0.4,0,595,700,350,,2720,,20,,0.7,,6x6x6 Cube,41.2
175,2018,Thomas et al. 2,0.4,0,527.14,642.86,450,,2720,,20,,0.7,,6x6x6 Cube,52.8
176,2018,Thomas et al. 2,0.4,210,630,700,350,2340,2720,20,20,6.4,0.7,,6x6x6 Cube,33.2
177,2018,Thomas et al. 2,0.4,140,420,700,350,2340,2720,20,20,6.4,0.7,,6x6x6 Cube,39.4
178,2018,Thomas et al. 2,0.4,120.54,361.61,642.86,450,2340,2720,20,20,6.4,0.7,,6x6x6 Cube,50.4
179,2018,Thomas et al. 2,0.4,255,255,750,300,2340,2720,20,20,6.4,0.7,,6x6x6 Cube,32.1
180,2018,Thomas et al. 2,0.4,157.5,157.5,875,350,2340,2720,20,20,6.4,0.7,,6x6x6 Cube,37.2
181,2018,Thomas et al. 2,0.4,218.57,218.57,642.86,450,2340,2720,20,20,6.4,0.7,,6x6x6 Cube,47.2
182,2018,Thomas et al. 2,0.4,390,0,750,300,2340,,20,,6.4,,,6x6x6 Cube,29.3
183,2018,Thomas et al. 2,0.4,385,0,700,350,2340,,20,,6.4,,,6x6x6 Cube,35.3
184,2018,Thomas et al. 2,0.4,347.14,0,642.86,450,2340,,20,,6.4,,,6x6x6 Cube,42.8
186,2007,Evangelista and De Brito,0.41,0,544.67,633.33,380,,2564,,25,,0.8,,6x6x6 Cube,59.4
189,2009,Domingo-Cabo et al.,0.41,0,228,760,380,,2647,,20,,1,,6x12 Cylinder,42.3
195,2013,Ismail and Ramili,0.41,36.25,205.4,671.25,537,2330,2600,32,32,4.4,0.7,70,4x4x4 Cube,50.8
196,2013,Ismail and Ramili,0.41,36.25,205.4,671.25,537,2370,2600,32,32,4,0.7,50,4x4x4 Cube,54
197,2013,Ismail and Ramili,0.41,36.25,205.4,671.25,537,2390,2600,32,20,3.6,0.7,50,4x4x4 Cube,55.2
198,2013,Ismail and Ramili,0.41,36.25,205.4,671.25,537,2320,2600,32,20,4.6,0.7,50,4x4x4 Cube,50.5
199,2013,Ismail and Ramili,0.41,36.25,205.4,671.25,537,2390,2600,32,20,3.7,0.7,80,4x4x4 Cube,54.4
200,2013,Ismail and Ramili,0.41,36.25,205.4,671.25,537,2390,2600,32,20,3.5,0.7,60,4x4x4 Cube,45
201,2013,Ismail and Ramili,0.41,36.25,205.4,671.25,537,2380,2600,32,20,3.8,0.7,50,4x4x4 Cube,55.3
202,2013,Ismail and Ramili,0.41,36.25,205.4,671.25,537,2380,2600,32,20,3.8,0.7,70,4x4x4 Cube,49.1
203,2013,Ismail and Ramili,0.41,36.25,205.4,671.25,537,2400,2600,32,20,3.5,0.7,70,4x4x4 Cube,43.2
204,2013,Ismail and Ramili,0.41,36.25,205.4,671.25,537,2370,2600,32,20,4,0.7,40,4x4x4 Cube,52.9
205,2013,Ismail and Ramili,0.41,72.5,169.16,671.25,537,2330,2600,32,32,4.4,0.7,60,4x4x4 Cube,44.9
206,2013,Ismail and Ramili,0.41,72.5,169.16,671.25,537,2370,2600,32,32,4,0.7,70,4x4x4 Cube,56
207,2013,Ismail and Ramili,0.41,72.5,169.16,671.25,537,2390,2600,32,20,3.6,0.7,40,4x4x4 Cube,53.5
208,2013,Ismail and Ramili,0.41,72.5,169.16,671.25,537,2320,2600,32,20,4.6,0.7,40,4x4x4 Cube,48.9
209,2013,Ismail and Ramili,0.41,72.5,169.16,671.25,537,2390,2600,32,20,3.7,0.7,65,4x4x4 Cube,50.2
210,2013,Ismail and Ramili,0.41,72.5,169.16,671.25,537,2390,2600,32,20,3.5,0.7,50,4x4x4 Cube,46.9
211,2013,Ismail and Ramili,0.41,72.5,169.16,671.25,537,2380,2600,32,20,3.8,0.7,40,4x4x4 Cube,55.9
212,2013,Ismail and Ramili,0.41,72.5,169.16,671.25,537,2380,2600,32,20,3.8,0.7,60,4x4x4 Cube,49.9
213,2013,Ismail and Ramili,0.41,72.5,169.16,671.25,537,2400,2600,32,20,3.5,0.7,60,4x4x4 Cube,53.7
214,2013,Ismail and Ramili,0.41,72.5,169.16,671.25,537,2370,2600,32,20,4,0.7,50,4x4x4 Cube,49.9
215,2013,Ismail and Ramili,0.41,108.74,132.91,671.25,537,2330,2600,32,32,4.4,0.7,50,4x4x4 Cube,44.6
216,2013,Ismail and Ramili,0.41,108.74,132.91,671.25,537,2370,2600,32,32,4,0.7,40,4x4x4 Cube,54.4
217,2013,Ismail and Ramili,0.41,108.74,132.91,671.25,537,2390,2600,32,20,3.6,0.7,30,4x4x4 Cube,56.9
218,2013,Ismail and Ramili,0.41,108.74,132.91,671.25,537,2320,2600,32,20,4.6,0.7,30,4x4x4 Cube,45.8
219,2013,Ismail and Ramili,0.41,108.74,132.91,671.25,537,2390,2600,32,20,3.7,0.7,40,4x4x4 Cube,49.5
220,2013,Ismail and Ramili,0.41,108.74,132.91,671.25,537,2390,2600,32,20,3.5,0.7,30,4x4x4 Cube,51.4
221,2013,Ismail and Ramili,0.41,108.74,132.91,671.25,537,2380,2600,32,20,3.8,0.7,40,4x4x4 Cube,52.6
222,2013,Ismail and Ramili,0.41,108.74,132.91,671.25,537,2400,2600,32,20,3.8,0.7,40,4x4x4 Cube,50.3
223,2013,Ismail and Ramili,0.41,108.74,132.91,671.25,537,2370,2600,32,20,3.5,0.7,70,4x4x4 Cube,50
224,2013,Ismail and Ramili,0.41,108.74,132.91,671.25,537,2370,2600,32,20,4,0.7,70,4x4x4 Cube,53.7
225,2013,Ismail and Ramili,0.41,144.99,96.66,671.25,537,2330,2600,32,32,4.4,0.7,40,4x4x4 Cube,42.4
226,2013,Ismail and Ramili,0.41,144.99,96.66,671.25,537,2370,2600,32,32,4,0.7,40,4x4x4 Cube,40.6
227,2013,Ismail and Ramili,0.41,144.99,96.66,671.25,537,2390,2600,32,20,3.6,0.7,35,4x4x4 Cube,54.7
228,2013,Ismail and Ramili,0.41,144.99,96.66,671.25,537,2320,2600,32,20,4.6,0.7,30,4x4x4 Cube,40
229,2013,Ismail and Ramili,0.41,144.99,96.66,671.25,537,2390,2600,32,20,3.7,0.7,30,4x4x4 Cube,40.4
230,2013,Ismail and Ramili,0.41,144.99,96.66,671.25,537,2390,2600,32,20,3.5,0.7,40,4x4x4 Cube,53.2
231,2013,Ismail and Ramili,0.41,144.99,96.66,671.25,537,2380,2600,32,20,3.8,0.7,40,4x4x4 Cube,48
232,2013,Ismail and Ramili,0.41,144.99,96.66,671.25,537,2400,2600,32,20,3.8,0.7,40,4x4x4 Cube,47.5
233,2013,Ismail and Ramili,0.41,144.99,96.66,671.25,537,2370,2600,32,20,3.5,0.7,35,4x4x4 Cube,43.3
234,2013,Ismail and Ramili,0.41,144.99,96.66,671.25,537,2370,2600,32,20,4,0.7,30,4x4x4 Cube,46
235,2013,Ulloa et al.,0.41,43.91,175.64,844.44,380,2330,2590,20,19,3.9,1.2,,6x12 Cylinder,46.1
236,2014,Butler et al.,0.41,354.97,0,617.33,463,2480,,19,,4.66,,100,,60.1
237,2014,Pedro et al.,0.41,0,140,875,350,,2537,,20,,1.3,160,4x4x4 Cube,71.1
238,2002,Gomez-Sobreron,0.42,96,64,800,400,2280,,20,20,5.8,0.9,,6x12 Cylinder,35.8
240,2007,Evangelista and De Brito,0.42,58.27,524.4,633.33,380,2165,2564,20,25,6.8,0.8,,6x6x6 Cube,62.2
243,2010,Bai and Sun,0.42,692.33,0,516.67,465,,,19,,,,40,,43.5
244,2010,Zega and Di Maio,0.42,0,118.05,880.95,370,,2720,,20,,0.2,,4x4x4 Cube,40
245,2010,Zega and Di Maio,0.42,29.51,88.54,880.95,370,2440,2720,19,20,5.8,0.2,,4x4x4 Cube,33
246,2010,Zega and Di Maio,0.42,40.52,40.52,880.95,370,2440,2720,19,20,5.8,0.2,,4x4x4 Cube,34.5
247,2010,Zega and Di Maio,0.42,33.04,11.01,880.95,370,2440,2720,19,20,5.8,0.2,,4x4x4 Cube,34
248,2012,Limbachia et al.,0.42,762.07,0,473.33,426,2340,,20,,5.3,,20,6x12 Cylinder,34
249,2012,Pereira et al.,0.42,178.5,416.5,700,350,2010,2720,12,20,10.9,0.6,129,6x6x6 Cube,51
250,2013,Thomas et al.,0.42,0,269.5,770,385,,2540,,20,,1.8,,6x12 Cylinder,58
251,2013,Thomas et al.,0.42,83.3,333.2,700,385,2320,2540,20,20,5.3,1.8,,6x12 Cylinder,53.5
252,2013,Thomas et al.,0.42,114,0,760,380,2320,,20,,5.3,,,6x12 Cylinder,56
253,2013,Ulloa et al.,0.42,43.91,175.64,844.44,380,2330,2590,20,20,4.5,1.2,,6x12 Cylinder,48.1
254,2013,Ulloa et al.,0.42,43.91,175.64,844.44,380,2330,2590,20,20,4.7,1.2,,6x12 Cylinder,48.5
255,2013,Ulloa et al.,0.42,71.78,71.78,844.44,380,2330,2590,20,19,6.1,1.2,,6x12 Cylinder,41.6
256,2013,Ulloa et al.,0.42,71.78,71.78,844.44,380,2330,2590,20,20,3.9,1.2,,6x12 Cylinder,45.1
257,2013,Ulloa et al.,0.42,71.78,71.78,844.44,380,2330,2590,20,20,4.7,1.2,,6x12 Cylinder,45.4
258,2014,Pedro et al.,0.42,140,0,875,350,2464,,22,,3.9,,240,4x4x4 Cube,66.5
260,2014,Thomas et al.1,0.42,94.97,379.87,641.67,385,2320,2730,19,19,5.3,0.5,,4x8 Cylinder,67.4
261,2014,Thomas et al.1,0.42,114,0,760,380,2320,,19,,5.3,,,4x8 Cylinder,65.1
262,2018,Thomas et al. 3,0.42,0,269.5,770,385,,2540,,20,,1.8,18,,72.9
263,2018,Thomas et al. 3,0.42,83.3,333.2,700,385,2320,2540,20,20,5.3,1.8,17,,67.4
264,2018,Thomas et al. 3,0.42,183.09,0,690.91,380,2320,,20,,5.3,,17,,65.1
265,2005,Xiao et al.,0.43,0,731.56,558.44,430,,2820,,32,,0.4,42,4x4x12 Beam,26.9
266,2005,Xiao et al.,0.43,214.84,501.3,530.86,430,2520,2820,32,32,9.25,0.4,33,4x4x12 Beam,25.4
267,2005,Xiao et al.,0.43,339.8,339.8,524.39,430,2520,2820,32,32,9.25,0.4,41,4x4x12 Beam,23.6
268,2005,Xiao et al.,0.43,484.47,207.63,511.9,430,2520,2820,32,32,9.25,0.4,40,4x4x12 Beam,30.3
269,2005,Xiao et al.,0.43,666.75,0,494.25,430,2520,,32,,9.25,,44,4x4x12 Beam,26.7
275,2007,Rahal,0.43,0,392,700,420,,2860,,25,,0.7,,4x4x4 Cube,31.1
276,2007,Rahal,0.43,392,0,700,420,2390,,19,,3.47,,,4x4x4 Cube,28.7
278,2011,Rao et al.,0.43,0,670.24,572.86,401,,2620,,20,,1.1,57.5,6x12 Cylinder,51.8
279,2011,Rao et al.,0.43,157.54,472.61,572.86,401,2661,2620,20,20,1.9,1.1,55,6x12 Cylinder,47
280,2011,Rao et al.,0.43,295.02,295.02,572.86,401,2602,2620,20,20,2.6,1.1,50,6x12 Cylinder,46
281,2011,Rao et al.,0.43,549.94,0,572.86,401,2510,,20,,3.9,,50,6x12 Cylinder,42.5
283,2012,Hoffmann et al.,0.43,1032.78,0,722.22,325,2263,,32,,6,,,6x12 Cylinder,33.2
285,2013,Kim et al.,0.43,0,332.1,738,369,,2620,,25,,0.84,77,4x8 Cylinder,31
286,2013,Kim et al.,0.43,88.56,206.64,738,369,2140,2620,25,25,6.28,0.84,88,4x8 Cylinder,27
287,2013,Kim et al.,0.43,166.5,0,666,333,2140,,25,,6.28,,100,4x8 Cylinder,27
288,2013,Kim et al.,0.43,184.5,0,738,369,2140,,25,,6.28,,,4x8 Cylinder,18
289,2013,Ulloa et al.,0.43,71.78,71.78,844.44,380,2330,2590,20,20,4.5,1.2,,6x12 Cylinder,41
291,2013,Xiao et al.,0.43,544.67,0,573.33,430,2520,,32,,9.3,,,4x4x4 Cube,46
292,2014,Pedro et al.,0.43,105,0,875,350,2363,,22,,3.6,,240,4x4x4 Cube,70.2
293,2018,Nepomuceno et al.,0.43,0,728,455,455,,,,20,,1.1,60,6x12 Cylinder,52.9
294,2018,Nepomuceno et al.,0.43,72.8,655.2,455,455,,,20,20,11.5,1.1,60,6x12 Cylinder,50.3
295,2018,Nepomuceno et al.,0.43,204.75,477.75,455,455,,,20,20,11.5,1.1,60,6x12 Cylinder,48.5
296,2018,Nepomuceno et al.,0.43,318.5,318.5,455,455,,,20,20,11.5,1.1,60,6x12 Cylinder,48.1
297,2018,Nepomuceno et al.,0.43,580.13,193.38,455,455,,,20,20,11.5,1.1,60,6x12 Cylinder,47.1
302,2013,Deng et al.,0.43,0,540.62,617.14,432,,,,,,,,4x4x4 cube,35.1
305,2007,Evangelista and De Brito,0.44,131.73,526.93,633.33,380,2165,2564,20,25,6.8,0.8,,6x6x6 Cube,58.4
306,2012,Hoffmann et al.,0.44,697.67,465.11,722.22,325,2650,,32,15,1.6,0.2,,6x12 Cylinder,54.4
307,2012,Limbachia et al.,0.44,374.63,374.63,506.25,405,2340,2510,20,22,5.3,1.4,40,6x12 Cylinder,31
308,2012,Limbachia et al.,0.44,715.75,0,511.25,409,2340,,20,,5.3,,50,6x12 Cylinder,30
309,2012,Pereira et al.,0.44,45.5,409.5,700,350,2010,2720,12,20,10.9,0.6,128,6x6x6 Cube,53.7
310,2013,Thomas et al.,0.44,129.55,129.55,690.91,380,2320,2540,20,20,5.3,1.8,,6x12 Cylinder,45
311,2013,Thomas et al.,0.44,134.75,134.75,770,385,2320,2540,20,20,5.3,1.8,,6x12 Cylinder,54
312,2013,Ulloa et al.,0.44,71.78,71.78,844.44,380,2330,2590,20,19,5.8,1.2,,6x12 Cylinder,44.6
313,2014,Duan and Poon,0.44,0,354.17,708.33,425,,2600,,20,,0.9,,4x4x4 Cube,61.6
314,2014,Duan and Poon,0.44,311.67,0,708.33,425,2450,,20,,3.1,,,4x4x4 Cube,60
315,2014,Duan and Poon,0.44,269.17,0,708.33,425,2370,,20,,7.1,,,4x4x4 Cube,53.7
316,2014,Duan and Poon,0.44,269.17,0,708.33,425,2360,,20,,7.8,,,4x4x4 Cube,53.2
317,2014,Knaack and Kurama,0.44,23.87,214.83,682,341,,2710,19,19,6.06,0.74,125,,41.4
318,2014,Knaack and Kurama,0.44,170.5,170.5,682,341,,2710,19,19,6.06,0.74,125,,40
319,2014,Knaack and Kurama,0.44,170.5,170.5,682,341,,2710,19,19,6.06,0.74,125,,39.3
320,2014,Knaack and Kurama,0.44,170.5,170.5,682,341,,2710,19,19,6.06,0.74,125,,43.6
321,2014,Knaack and Kurama,0.44,170.5,170.5,682,341,,2710,19,19,6.06,0.74,125,,40.2
322,2014,Knaack and Kurama,0.44,170.5,170.5,682,341,,2710,19,19,6.06,0.74,125,,36.7
323,2014,Knaack and Kurama,0.44,170.5,170.5,682,341,,2710,19,19,6.06,0.74,125,,37.6
324,2014,Knaack and Kurama,0.44,170.5,170.5,682,341,,2710,19,19,6.06,0.74,125,,41.8
325,2014,Knaack and Kurama,0.44,170.5,170.5,682,341,,2710,19,19,6.06,0.74,125,,37.4
326,2014,Knaack and Kurama,0.44,238.7,0,682,341,2180,,19,,6.06,,125,,43.8
327,2014,Knaack and Kurama,0.44,238.7,0,682,341,2180,,19,,6.06,,125,,38.5
328,2014,Knaack and Kurama,0.44,238.7,0,682,341,2180,,19,,6.06,,125,,35.7
329,2014,Knaack and Kurama,0.44,238.7,0,682,341,2180,,19,,6.06,,125,,42
330,2014,Knaack and Kurama,0.44,238.7,0,682,341,2180,,19,,6.06,,125,,37.5
331,2014,Knaack and Kurama,0.44,238.7,0,682,341,2180,,19,,6.06,,125,,39.1
332,2014,Knaack and Kurama,0.44,238.7,0,682,341,2180,,19,,6.06,,125,,39.2
333,2014,Thomas et al.1,0.44,95,95,760,380,2320,2730,19,19,5.3,0.5,,4x8 Cylinder,63.5
334,2014,Thomas et al.1,0.44,134.75,134.75,770,385,2320,2730,19,19,5.3,0.5,,4x8 Cylinder,61.2
335,2018,Thomas et al. 3,0.44,129.55,129.55,690.91,380,2320,2540,20,20,5.3,1.8,17,,63.5
336,2018,Thomas et al. 3,0.44,134.75,134.75,770,385,2320,2540,20,20,5.3,1.8,17,,61.2
337,2000,Limbachia et al.,0.45,0,570.74,650.26,370,2600,,,20,,2.5,,4x4x4 Cube,51.2
338,2000,Limbachia et al.,0.45,171.22,399.52,650.26,370,2410,,20,20,4.9,2.5,,4x4x4 Cube,50.6
339,2000,Limbachia et al.,0.45,285.37,285.37,650.26,370,2410,,20,20,4.9,2.5,,4x4x4 Cube,50.8
340,2000,Limbachia et al.,0.45,570.74,0,650.26,370,2410,,20,,4.9,,,4x4x4 Cube,50.2
341,2002,Gomez-Sobreron,0.45,60,140,800,400,2280,,20,20,5.8,0.9,,6x12 Cylinder,37
346,2007,Evangelista and De Brito,0.45,209,487.67,633.33,380,2165,2564,20,25,6.8,0.8,,6x6x6 Cube,61.3
347,2007,Kou et al.,0.45,0,418.25,701.75,400,,2620,,19,,1.1,,4x4x4 Cube,66.8
348,2007,Kou et al.,0.45,83.65,334.6,701.75,400,2570,2620,20,19,3.5,1.1,,4x4x4 Cube,62.4
349,2007,Kou et al.,0.45,189.12,189.12,701.75,400,2570,2620,20,19,3.5,1.1,,4x4x4 Cube,55.8
350,2007,Kou et al.,0.45,378.25,0,701.75,400,2570,,20,,3.5,,,4x4x4 Cube,42
351,2007,Poon et al.,0.45,384.38,0,640.63,410,2570,,20,,3.5,,,4x4x4 Cube,37.1
354,2008,Kou et al.,0.45,0,320,800,400,,2620,,20,,1.1,,4x8 Cylinder,66.8
355,2008,Kou et al.,0.45,64,256,800,400,2570,,20,20,3.5,1.1,,4x8 Cylinder,62.4
356,2008,Kou et al.,0.45,140,140,800,400,2570,,20,20,3.5,1.1,,4x8 Cylinder,56.8
357,2008,Kou et al.,0.45,200,0,800,400,2570,,20,,3.5,,,4x8 Cylinder,52.1
359,2009,Fathifazl et al.,0.45,404.18,232.32,670,335,2310,,19,,,,,,41.6
360,2009,Fathifazl et al.,0.45,340.96,117.93,650.91,358,2420,,19,,,,,,49.1
361,2010,Corinaldesi,0.45,187,187,680,340,2400,2570,5,30,6.8,3,,4x4x4 Cube,39.6
362,2010,Corinaldesi,0.45,187,187,680,340,2400,2570,22,30,6.8,3,,4x4x4 Cube,45.8
364,2011,Fathifazl et al.,0.45,0,119.49,770.91,424,2420,,,25,,0.9,,6x12 Cylinder,34.1
365,2011,Fathifazl et al.,0.45,336.49,193.42,609.09,335,2420,2740,19,25,5.4,0.9,,6x12 Cylinder,41.4
366,2011,Fathifazl et al.,0.45,319.05,110.36,609.09,335,2420,2740,19,25,3.3,0.9,,6x12 Cylinder,44.8
368,2011,Fathifazl et al.,0.45,0,0,872.5,349,2420,,19,,3.3,,,6x12 Cylinder,45.9
369,2011,Somna et al.,0.45,0,204.29,770.91,424,,2730,,25,,0.45,70,4x8 Cylinder,44.4
370,2011,Somna et al.,0.45,204.29,0,770.91,424,2490,,19,,4.8,,65,4x8 Cylinder,41
371,2012,Abd Elhakam et al.,0.45,0,373.33,666.67,400,,,,20,,,,6x6x6 Cube,39.5
372,2012,Abd Elhakam et al.,0.45,93.33,280,666.67,400,,,19,20,,,,6x6x6 Cube,38.3
373,2012,Abd Elhakam et al.,0.45,166.67,166.67,666.67,400,,,19,20,,,,6x6x6 Cube,37
374,2012,Abd Elhakam et al.,0.45,250,83.33,666.67,400,,,19,19,,,,6x6x6 Cube,35
375,2012,Abd Elhakam et al.,0.45,333.33,0,666.67,400,,,19,,,,,6x6x6 Cube,33.3
376,2012,Hoffmann et al.,0.45,292.5,877.5,750,300,2650,,32,32,1.6,0.2,,6x12 Cylinder,53.4
377,2012,Pereira et al.,0.45,0,420,700,350,,2720,,20,,0.6,125,6x6x6 Cube,53.3
378,2013,Barbudo et al.,0.45,0,307.22,777.78,350,,2581,,22,,1.2,111,6x12 Cylinder,59.7
379,2013,Barbudo et al.,0.45,61.44,245.78,777.78,350,2451,2581,20,22,7.3,1.2,109,6x12 Cylinder,64.7
380,2013,Barbudo et al.,0.45,153.61,153.61,777.78,350,2451,2581,20,22,7.3,1.2,108,6x12 Cylinder,55
381,2013,Barbudo et al.,0.45,307.22,0,777.78,350,2451,,20,,7.3,,107,6x12 Cylinder,53.9
382,2013,Thomas et al.,0.45,38,152,760,380,2320,2540,20,20,5.3,1.8,,6x12 Cylinder,50.5
384,2014,Arezoumandi,0.45,120.75,281.75,700,315,2350,2720,25,25,4.56,0.98,,,44.5
387,2014,Beltran et al.1,0.45,0,0,750,300,2380,2680,16,20,6.94,,,6x12 Cylinder,40.9
390,2014,Kang et al.,0.45,0,255.5,730,365,,2570,,25,,1.1,120,4x8 Cylinder,38.6
391,2014,Kang et al.,0.45,38.33,217.18,730,365,2200,2570,25,25,5.4,1.1,110,4x8 Cylinder,32.7
392,2014,Kang et al.,0.45,21.9,51.1,730,365,2200,2570,25,25,5.4,1.1,100,4x8 Cylinder,31.7
393,2014,Kang et al.,0.45,127.75,127.75,730,365,2200,2570,25,20,5.4,,85,4x8 Cylinder,29
394,2014,Pedro et al.,0.45,140,0,875,350,2496,,22,,4.2,,240,4x4x4 Cube,68.5
396,2015,Haitao and Shizhu,0.45,0,692.8,433,433,,2780,,32,,0.72,80,6x6x6 Cube,49.6
397,2015,Haitao and Shizhu,0.45,207.84,484.96,433,433,2492,2780,32,32,3.87,0.72,75,6x6x6 Cube,49.3
398,2015,Haitao and Shizhu,0.45,346.4,346.4,433,433,2492,2780,32,32,3.87,0.72,70,6x6x6 Cube,50.2
399,2015,Haitao and Shizhu,0.45,554.24,138.56,433,433,2492,2780,32,32,3.87,0.72,50,6x6x6 Cube,46.7
400,2015,Haitao and Shizhu,0.45,692.8,0,433,433,2492,,32,,3.87,,35,6x6x6 Cube,46.3
401,2015,Vivian et al.,0.45,0,352.73,727.27,400,,2720,,20,,0.57,75,4x8 Cylinder,58.4
402,2015,Vivian et al.,0.45,0,909.5,535,535,,2720,,20,,0.57,75,4x8 Cylinder,80.4
403,2015,Vivian et al.,0.45,0,224,640,320,,2720,,20,,0.57,75,4x8 Cylinder,42.93
404,2015,Vivian et al.,0.45,105.82,246.91,727.27,400,2640,2720,20,20,2.68,0.57,75,4x8 Cylinder,52.4
405,2015,Vivian et al.,0.45,272.85,636.65,535,535,2640,2720,20,20,2.68,0.57,65,4x8 Cylinder,74.01
406,2015,Vivian et al.,0.45,67.2,156.8,640,320,2640,2720,20,20,2.68,0.57,65,4x8 Cylinder,34.92
407,2015,Vivian et al.,0.45,176.36,176.36,727.27,400,2640,2720,20,20,2.68,0.57,70,4x8 Cylinder,50
408,2015,Vivian et al.,0.45,246.91,105.82,727.27,400,2640,2720,20,20,2.68,0.57,75,4x8 Cylinder,46.8
409,2015,Vivian et al.,0.45,352.73,0,727.27,400,2640,,20,,2.68,,80,4x8 Cylinder,41.5
410,2015,Vivian et al.,0.45,909.5,0,535,535,2640,,20,,2.68,,70,4x8 Cylinder,55.46
411,2015,Vivian et al.,0.45,64,0,800,320,2640,,20,,2.68,,70,4x8 Cylinder,27.13
412,2018,Thomas et al. 2,0.45,0,600,750,300,,2720,,20,,0.7,,6x6x6 Cube,34
413,2018,Thomas et al. 2,0.45,0,560,700,350,,2720,,20,,0.7,,6x6x6 Cube,41
414,2018,Thomas et al. 2,0.45,0,482.14,642.86,450,,2720,,20,,0.7,,6x6x6 Cube,47.4
415,2018,Thomas et al. 2,0.45,135,405,750,300,2340,2720,20,20,6.4,0.7,,6x6x6 Cube,33.5
416,2018,Thomas et al. 2,0.45,131.25,393.75,700,350,2340,2720,20,20,6.4,0.7,,6x6x6 Cube,38.9
417,2018,Thomas et al. 2,0.45,109.29,327.86,642.86,450,2340,2720,20,20,6.4,0.7,,6x6x6 Cube,46.1
418,2018,Thomas et al. 2,0.45,240,240,750,300,2340,2720,20,20,6.4,0.7,,6x6x6 Cube,32.2
419,2018,Thomas et al. 2,0.45,245,245,700,350,2340,2720,20,20,6.4,0.7,,6x6x6 Cube,35.9
420,2018,Thomas et al. 2,0.45,196.07,196.07,642.86,450,2340,2720,20,20,6.4,0.7,,6x6x6 Cube,44
421,2018,Thomas et al. 2,0.45,360,0,750,300,2340,,20,,6.4,,,6x6x6 Cube,30.2
422,2018,Thomas et al. 2,0.45,385,0,700,350,2340,,20,,6.4,,,6x6x6 Cube,35
423,2018,Thomas et al. 2,0.45,302.14,0,642.86,450,2340,,20,,6.4,,,6x6x6 Cube,40.2
424,2018,Thomas et al. 3,0.45,38,152,760,380,2320,2540,20,20,5.3,1.8,18,,64.8
425,2013,Deng et al.,0.45,237.06,237.06,656.67,394,,,,,,,,4x4x4 cube,39.5
426,2007,Evangelista and De Brito,0.46,412.48,412.48,581.04,380,2165,2564,20,25,6.8,0.8,,6x6x6 Cube,60.8
427,2007,Poon et al.,0.46,307.5,76.88,640.63,410,2570,2620,20,20,3.5,1.1,,4x4x4 Cube,39.2
431,2010,Bai and Sun,0.46,489.72,209.88,530,424,,,19,19,,,40,,43.7
432,2012,Hoffmann et al.,0.46,663,442,812.5,325,2650,,32,15,2.7,0.2,,6x12 Cylinder,54.3
433,2012,Pereira et al.,0.46,1026.67,0,583.33,350,2010,,12,,10.9,,112,6x6x6 Cube,38.6
434,2013,Kim et al.,0.46,208.2,0,694,347,2140,,25,,6.28,,,4x8 Cylinder,29
435,2013,Sheen et al.,0.46,0,417.71,614.29,430,,2630,,38,,1.2,115,4x8 Cylinder,42.2
436,2013,Sheen et al.,0.46,417.71,0,614.29,430,2260,,25,,7.5,,95,4x8 Cylinder,31.3
437,2013,Sheen et al.,0.46,602,0,430,430,2260,,25,,7.5,,60,4x8 Cylinder,28.4
438,2013,Sheen et al.,0.46,602,0,430,430,2260,,25,,7.5,,50,4x8 Cylinder,28
439,2013,Thomas et al.,0.46,0,228,760,380,,2540,,20,,1.8,,6x12 Cylinder,51.5
440,2014,Pedro et al.,0.46,105,0,875,350,2362,,22,,4.2,,240,4x4x4 Cube,66.8
442,2018,Nisreen et al.,0.46,0,200,800,400,,2650,,14,,0.7,100,6x6x6 Cube,36
443,2018,Nisreen et al.,0.46,70,130,800,400,2400,2650,14,14,3.6,0.7,100,6x6x6 Cube,35
444,2018,Nisreen et al.,0.46,200,0,800,400,2400,,14,,3.6,,100,6x6x6 Cube,33
445,2018,Thomas et al. 3,0.46,0,297.09,690.91,380,,2540,,20,,1.8,15,,62
446,2002,Gomez-Sobreron,0.47,0,200,800,400,2570,,,20,,0.9,,6x12 Cylinder,39
447,2002,Gomez-Sobreron,0.47,30,170,800,400,2280,,20,20,5.8,0.9,,6x12 Cylinder,38.1
452,2012,Limbachia et al.,0.47,341,341,550,385,2340,2510,20,22,5.3,1.4,60,6x12 Cylinder,29
455,2013,Younis and Pilakoutas,0.47,0,725.33,566.67,340,,2610,,25,,1,60,4x4x4 Cube,53.1
456,2013,Younis and Pilakoutas,0.47,138.27,553.07,566.67,340,2336,2610,25,25,3.6,1,65,4x4x4 Cube,50
457,2013,Younis and Pilakoutas,0.47,328.67,328.67,566.67,340,2315,2610,25,25,3.6,1,60,4x4x4 Cube,45.3
458,2013,Younis and Pilakoutas,0.47,493,164.33,566.67,340,2295,2610,25,25,3.6,1,55,4x4x4 Cube,44
459,2013,Younis and Pilakoutas,0.47,623.33,0,566.67,340,2273,,25,,3.6,,55,4x4x4 Cube,41.6
460,2014,Arezoumandi,0.47,185.5,185.5,700,315,2350,2720,25,25,4.56,0.98,,,45.5
461,2014,Arezoumandi,0.47,237.65,101.85,700,315,2350,2720,25,25,4.56,0.98,,,35.2
462,2014,Butler et al.,0.47,296.27,0,673.33,404,2480,,19,,4.66,,100,,48.2
465,2013,Deng et al.,0.47,0,474.11,656.67,394,,,,,,,,4x4x4 cube,29.6
466,2013,Deng et al.,0.47,474.11,0,656.67,394,,,,,,,,4x4x4 cube,37.4
467,2007,Evangelista and De Brito,0.48,1165.33,0,506.67,380,2165,,20,,6.8,,,6x6x6 Cube,61
468,2007,Poon et al.,0.48,192.19,192.19,640.63,410,2570,2620,20,20,3.5,1.1,,4x4x4 Cube,42.5
469,2007,Rahal,0.48,0,392.73,727.27,400,,2860,,25,,0.7,,4x4x4 Cube,28.9
470,2007,Rahal,0.48,392.73,0,727.27,400,2390,,19,,3.47,,,4x4x4 Cube,27.2
475,2012,Limbachia et al.,0.48,0,701.79,535.71,375,,2510,,22,,1.4,30,6x12 Cylinder,33
476,2012,Limbachia et al.,0.48,210.54,491.25,535.71,375,2340,2510,20,12,5.3,1.4,10,6x12 Cylinder,39
477,2012,Limbachia et al.,0.48,733.37,0,531.43,372,2340,,20,,5.3,,120,6x12 Cylinder,21
478,2013,Butler et al.,0.48,0,207.77,903.33,271,,2670,,20,,1.5,115,4x8 Cylinder,38.9
479,2013,Butler et al.,0.48,180.64,0,802.86,281,2360,,10,,4.7,,115,4x8 Cylinder,38.6
480,2013,Manzi et al.,0.48,0,910,875,350,,2570,,20,,1.2,190,4x8 Cylinder,41.3
481,2013,Manzi et al.,0.48,210,665,875,350,2250,2570,25,20,7,1.2,100,4x8 Cylinder,51.4
482,2013,Manzi et al.,0.48,378.64,735,636.36,350,2250,2570,25,20,7,1.2,210,4x8 Cylinder,44.7
483,2013,Manzi et al.,0.48,446.25,866.25,437.5,350,2250,2570,25,20,7,1.2,130,4x8 Cylinder,41.9
484,2013,Manzi et al.,0.48,647.18,431.45,636.36,350,2250,2570,25,20,7,1.2,200,4x8 Cylinder,45.6
485,2007,Ajdukiewicz and Kliszcczewicz,0.49,0,810,600,300,,2780,,20,,,,6x12 Cylinder,37.7
486,2007,Ajdukiewicz and Kliszcczewicz,0.49,0,510,600,300,,2780,,25,,,,6x12 Cylinder,39.8
487,2007,Ajdukiewicz and Kliszcczewicz,0.49,0,930,600,300,,2565,,16,,,,6x12 Cylinder,40.1
488,2007,Ajdukiewicz and Kliszcczewicz,0.49,570,0,600,300,2270,,16,,,,,6x12 Cylinder,34.6
489,2007,Ajdukiewicz and Kliszcczewicz,0.49,720,0,600,300,2270,,16,,,,,6x12 Cylinder,40.1
490,2007,Ajdukiewicz and Kliszcczewicz,0.49,660,0,600,300,2565,,16,,,,,6x12 Cylinder,35.3
491,2007,Poon et al.,0.49,76.88,307.5,640.63,410,2570,2620,20,20,3.5,1.1,,4x4x4 Cube,45.3
494,2010,Bai and Sun,0.49,361.73,361.73,540.54,400,,,19,19,,,35,,42.3
496,2012,Hoffmann et al.,0.49,1085,0,700,350,2283,,32,,4.2,,,6x12 Cylinder,35.6
498,2013,Thomas et al.,0.49,192.5,0,770,385,2320,,20,,5.3,,,6x12 Cylinder,40
499,2014,Butler et al.,0.49,33.7,0,842.5,337,2410,,19,,7.18,,100,,39.3
502,2014,Thomas et al.1,0.49,192.5,0,770,385,2320,,19,,5.3,,,4x8 Cylinder,53.7
503,2018,Thomas et al. 3,0.49,192.5,0,770,385,2320,,20,,5.3,,19,,53.7
513,2007,Etxeberria et al. 1,0.5,325,0,812.5,325,2430,,25,,4.4,,,6x12 Cylinder,40
514,2007,Etxeberria et al. 2,0.5,487.5,0,650,325,2430,,25,,4.5,,,6x6x6 Cube,38.3
515,2007,Rahal,0.5,0,342,760,380,,2860,,25,,0.7,,4x4x4 Cube,26.7
516,2007,Rahal,0.5,342,0,760,380,2390,,19,,3.47,,,4x4x4 Cube,25.1
517,2008,Kou et al.,0.5,0,382.67,683.33,410,,2620,,20,,1.1,,4x8 Cylinder,54.1
518,2008,Kou et al.,0.5,76.53,306.13,683.33,410,2570,,20,20,3.5,1.1,,4x8 Cylinder,51.7
519,2008,Kou et al.,0.5,191.33,191.33,683.33,410,2570,,20,20,3.5,1.1,,4x8 Cylinder,47.1
520,2008,Kou et al.,0.5,382.67,0,683.33,410,2570,,20,,3.5,,,4x8 Cylinder,43.4
521,2008,Yang et al.,0.5,0,315,700,350,,2600,,20,,1.4,,4x8 Cylinder,39.5
522,2008,Yang et al.,0.5,94.5,220.5,700,350,2530,,25,20,1.9,1.4,,4x8 Cylinder,36.7
523,2008,Yang et al.,0.5,84,196,700,350,2400,,25,32,6.2,1.4,,4x8 Cylinder,32.6
524,2008,Yang et al.,0.5,157.5,157.5,700,350,2530,,25,20,1.9,1.4,,4x8 Cylinder,38
525,2008,Yang et al.,0.5,140,140,700,350,2400,,25,32,6.2,1.4,,4x8 Cylinder,30.4
526,2008,Yang et al.,0.5,280,0,700,350,2530,,25,,1.9,,,4x8 Cylinder,36
527,2008,Yang et al.,0.5,245,0,700,350,2400,,25,,6.2,,,4x8 Cylinder,29.5
528,2010,Choi et al.,0.5,0,274.4,686,343,,2600,,25,,1.63,205,,24.7
529,2010,Choi et al.,0.5,84.38,196.88,686,343,2480,2600,25,25,1.93,1.63,200,,24.6
530,2010,Choi et al.,0.5,144.06,144.06,686,343,2480,2600,25,25,1.93,1.63,195,,24.2
531,2010,Choi et al.,0.5,294.98,0,686,343,2480,2600,25,,,,190,,22.6
532,2010,Corinaldesi,0.5,198,198,660,330,2400,2570,5,30,6.8,3,,4x4x4 Cube,38.1
533,2010,Corinaldesi,0.5,198,198,660,330,2400,2570,22,30,6.8,3,,4x4x4 Cube,39.9
534,2010,Kumutha and Vijai,0.5,0,682,620,372,,2870,,20,,,,4x4x4 Cube,28.3
535,2010,Kumutha and Vijai,0.5,136.4,545.6,620,372,2400,2870,20,20,,,,4x4x4 Cube,27.2
536,2010,Kumutha and Vijai,0.5,183.52,734.08,496,372,2400,2870,20,20,,,,4x4x4 Cube,26.4
537,2010,Kumutha and Vijai,0.5,272.8,409.2,620,372,2400,2870,20,20,,,,4x4x4 Cube,26.5
538,2010,Kumutha and Vijai,0.5,461.28,691.92,372,372,2400,2870,20,20,,,,4x4x4 Cube,25.9
539,2010,Kumutha and Vijai,0.5,409.2,272.8,620,372,2400,2870,20,20,,,,4x4x4 Cube,25.4
540,2010,Kumutha and Vijai,0.5,855.6,570.4,248,372,2630,2870,20,20,,,,4x4x4 Cube,23.5
541,2010,Kumutha and Vijai,0.5,545.6,136.4,620,372,2630,2870,20,20,,,,4x4x4 Cube,25.1
542,2010,Kumutha and Vijai,0.5,436.48,109.12,1240,372,2630,2870,20,20,,,,4x4x4 Cube,15.4
543,2010,Kumutha and Vijai,0.5,682,0,620,372,2630,2870,20,,,,,4x4x4 Cube,20.4
545,2011,Gonzalez-Fonteboa et al.,0.5,0,228,760,380,,2720,,20,,2,,6x12 Cylinder,44.8
546,2011,Gonzalez-Fonteboa et al.,0.5,38,152,760,380,2400,2720,16,20,5,2,,6x12 Cylinder,43.7
547,2011,Gonzalez-Fonteboa et al.,0.5,109.78,109.78,844.44,380,2400,2720,16,20,5,2,,6x12 Cylinder,37.5
549,2011,Kou et al.,0.5,442,0,650,390,2570,,19,,7.42,,,,38.1
550,2011,Kou et al.,0.5,442,0,650,390,2570,,19,,7.42,,,,36.5
551,2011,Kou et al.,0.5,442,0,650,390,2570,,19,,7.42,,,,46.6
552,2011,Kou et al.,0.5,442,0,650,390,2570,,19,,7.42,,,,43.1
553,2011,Kou et al.,0.5,442,0,650,390,2570,,19,,7.42,,,,51.1
554,2011,Kou et al.,0.5,442,0,650,390,2570,,19,,7.42,,,,46.2
555,2011,Kou et al.,0.5,442,0,650,390,2570,,19,,7.42,,,,56.3
556,2011,Kou et al.,0.5,442,0,650,390,2570,,19,,7.42,,,,50.8
557,2011,Kou et al.,0.5,442,0,650,390,2570,,19,,7.42,,,,62.7
558,2011,Kou et al.,0.5,442,0,650,390,2570,,19,,7.42,,,,52.2
559,2012,Limbachia et al.,0.5,0,650.83,591.67,355,,2510,,22,,1.4,40,6x12 Cylinder,31
560,2012,Limbachia et al.,0.5,195.25,455.58,591.67,355,2340,2510,20,22,5.3,1.4,20,6x12 Cylinder,25
561,2013,Ignjatovic et al.,0.5,260.78,260.78,590,354,2482,2601,31.5,,3.8,0.5,120,,44.2
562,2013,Ignjatovic et al.,0.5,461.12,0,608.33,365,2482,,31.5,,3.8,,135,,42.5
563,2013,Matias et al.,0.5,0,483.8,590,413,,2652,,32,,0.8,85,6x12 Cylinder,52
564,2013,Matias et al.,0.5,110.63,331.88,590,413,2452,2652,25,32,4.1,0.8,57,6x12 Cylinder,52
565,2013,Matias et al.,0.5,110.63,331.88,590,413,2452,2652,25,25,4.1,0.8,90,6x12 Cylinder,50
566,2013,Matias et al.,0.5,110.63,331.88,590,413,2452,2652,25,25,4.1,0.8,88,6x12 Cylinder,49
567,2013,Matias et al.,0.5,221.25,221.25,590,413,2452,2652,25,32,4.1,0.8,44,6x12 Cylinder,51
568,2013,Matias et al.,0.5,221.25,221.25,590,413,2452,2652,25,32,4.1,0.8,78,6x12 Cylinder,51
569,2013,Matias et al.,0.5,221.25,221.25,590,413,2452,2652,25,32,4.1,0.8,77,6x12 Cylinder,51
570,2013,Matias et al.,0.5,401.2,0,590,413,2452,,25,,4.1,,62,6x12 Cylinder,51
571,2013,Matias et al.,0.5,401.2,0,590,413,2452,,25,,4.1,,75,6x12 Cylinder,49
572,2013,Matias et al.,0.5,401.2,0,590,413,2452,,25,,4.1,,78,6x12 Cylinder,48
573,2013,Ulloa et al.,0.5,43.91,175.64,844.44,380,2330,2590,20,20,3.9,1.2,,6x12 Cylinder,39.3
575,2014,Arezoumandi,0.5,220.5,0,787.5,315,2350,,25,,,,,,34.1
576,2014,Beltran et al.2,0.5,0,179.17,833.33,375,,2680,,20,,1.9,,6x12 Cylinder,50.2
577,2014,Beltran et al.2,0.5,29.16,116.66,857.78,386,2380,2680,16,20,6.9,1.9,,6x12 Cylinder,51.6
578,2014,Beltran et al.2,0.5,99.75,99.75,798,399,2380,2680,16,20,6.9,1.9,,6x12 Cylinder,51.6
579,2014,Beltran et al.2,0.5,244.36,0,763.64,420,2380,2680,16,,6.9,,,6x12 Cylinder,50.3
580,2014,Cakir and Sofyanli,0.5,0,785.33,506.67,380,,2670,,22,,2,18,6x12 Cylinder,46.7
581,2014,Cakir and Sofyanli,0.5,392.67,392.67,506.67,380,2380,2670,12,22,7.4,2,20,6x12 Cylinder,46.9
582,2014,Cakir and Sofyanli,0.5,392.67,392.67,506.67,380,2380,2670,22,22,5.1,2,18,6x12 Cylinder,46.4
583,2014,Cakir and Sofyanli,0.5,785.33,0,506.67,380,2380,,22,,5.1,,20,6x12 Cylinder,48.6
584,2014,Dibas et al.,0.5,343.27,343.27,538.46,350,2330,2750,8,20,3.8,0.8,,6x12 Cylinder,33
585,2014,Dibas et al.,0.5,290.77,290.77,538.46,350,2280,2750,8,20,,,,6x12 Cylinder,29.1
586,2014,Folino and Xargay,0.5,0,393.8,716,358,,2730,,19,,0.3,180,4x8 Cylinder,36.5
