Repository: kevinharperr/concrete-mix-database

# Concrete Mix Database Web Application

## Project Overview

This web application is designed to manage and explore data from a PostgreSQL database containing information about concrete materials, mix compositions, performance test results, and sustainability metrics. It provides functionalities for viewing, adding, searching, and filtering concrete mix data, with a focus on usability and data integrity. The application has been consolidated into a single "cdb_app" structure for improved maintainability.

File: etl/ds3.csv (part 1 of 5)
mix_number,mix_mark,cement (kg/m3),eff_water (kg/m3)  ,NCA (kg/m3),RCA (kg/m3),"NFA,sand (kg/m3)",fly ash (kg/m3),silica fume (kg/m3),BFS (kg/m3) ,SP (kg/m3),Testing Age (day),CS fck (mpa),ref.,year,country
1,,280,180,832,0,1045,0,0,0,0,28,22.45,Alexandridou et al,2018,Greece
2,,280,180,623,208,1045,0,0,0,0,28,21.64,Alexandridou et al,2018,Greece
3,,280,180,415,416,1045,0,0,0,0,28,19.45,Alexandridou et al,2018,Greece
4,,280,180,208,623,1045,0,0,0,0,28,14.09,Alexandridou et al,2018,Greece
5,,330,191,788,0,998,0,0,0,0,28,27.36,Alexandridou et al,2018,Greece
6,,330,191,598,166,998,0,0,0,0,28,27.36,Alexandridou et al,2018,Greece
7,,330,191,419,320,996,0,0,0,0,28,25.55,Alexandridou et al,2018,Greece
8,,330,191,253,462,996,0,0,0,0,28,25.09,Alexandridou et al,2018,Greece
9,,330,191,788,0,998,0,0,0,0,28,27.36,Alexandridou et al,2018,Greece
10,,330,191,601,167,1005,0,0,0,0,28,26.36,Alexandridou et al,2018,Greece
11,,330,191,424,324,1005,0,0,0,0,28,23.91,Alexandridou et al,2018,Greece
12,,330,191,257,472,1005,0,0,0,0,28,21.82,Alexandridou et al,2018,Greece
13,,604,193.3,600,0,900,0,0,0,5.01,28,56.21,Singh and Singh,2018,India
14,,604,191.5,300,275,900,0,0,0,5.01,28,52.02,Singh and Singh,2018,India
15,,604,189.7,0,550,900,0,0,0,5.01,28,51.04,Singh and Singh,2018,India
16,,216,172.8,600,0,900,324,0,0,2.54,28,27.8,Singh and Singh,2018,India
17,,216,171,300,275,900,324,0,0,2.54,28,27.77,Singh and Singh,2018,India
18,,216,169.2,0,550,900,324,0,0,2.54,28,28.31,Singh and Singh,2018,India
19,,399,182.4,600,0,900,142.5,28.5,0,4.1,28,48.69,Singh and Singh,2018,India
20,,399,180.6,300,275,900,142.5,28.5,0,4.1,28,40.23,Singh and Singh,2018,India
21,,399,178.8,0,550,900,142.5,28.5,0,4.1,28,48.16,Singh and Singh,2018,India
22,,527,173.6,600,0,900,0,93,0,7.13,28,71.42,Singh and Singh,2018,India
23,,527,171.8,300,275,900,0,93,0,7.13,28,66.31,Singh and Singh,2018,India
24,,527,170,0,550,900,0,93,0,7.13,28,58.01,Singh and Singh,2018,India
25,,390,195,1200,0,710,0,0,0,0,7,25.75,Majhi et al,2018,India
26,,312,195,1200,0,710,0,0,71,0,7,22.96,Majhi et al,2018,India
27,,234,195,1200,0,710,0,0,142,0,7,21.37,Majhi et al,2018,India
28,,156,195,1200,0,710,0,0,212,0,7,18.42,Majhi et al,2018,India
29,,390,207,900,274,710,0,0,0,0,7,24.56,Majhi et al,2018,India
30,,312,207,900,274,710,0,0,71,0,7,21.77,Majhi et al,2018,India
31,,234,207,900,274,710,0,0,142,0,7,20.1,Majhi et al,2018,India
32,,156,207,900,274,710,0,0,212,0,7,18.1,Majhi et al,2018,India
33,,390,213,600,548,710,0,0,0,0,7,22.81,Majhi et al,2018,India
34,,312,213,600,548,710,0,0,71,0,7,21.05,Majhi et al,2018,India
35,,234,213,600,548,710,0,0,142,0,7,19.7,Majhi et al,2018,India
36,,156,213,600,548,710,0,0,212,0,7,17.23,Majhi et al,2018,India
37,,390,225,0,1096,710,0,0,0,0,7,20.42,Majhi et al,2018,India
38,,312,225,0,1096,710,0,0,71,0,7,18.02,Majhi et al,2018,India
39,,234,225,0,1096,710,0,0,142,0,7,16.35,Majhi et al,2018,India
40,,156,225,0,1096,710,0,0,212,0,7,14.51,Majhi et al,2018,India
41,,390,195,1200,0,710,0,0,0,0,28,34.29,Majhi et al,2018,India
42,,312,195,1200,0,710,0,0,71,0,28,31.82,Majhi et al,2018,India
43,,234,195,1200,0,710,0,0,142,0,28,30.46,Majhi et al,2018,India
44,,156,195,1200,0,710,0,0,212,0,28,26.32,Majhi et al,2018,India
45,,390,207,900,274,710,0,0,0,0,28,33.09,Majhi et al,2018,India
46,,312,207,900,274,710,0,0,71,0,28,30.86,Majhi et al,2018,India
47,,234,207,900,274,710,0,0,142,0,28,29.26,Majhi et al,2018,India
48,,156,207,900,274,710,0,0,212,0,28,25.84,Majhi et al,2018,India
49,,390,213,600,548,710,0,0,0,0,28,30.46,Majhi et al,2018,India
50,,312,213,600,548,710,0,0,71,0,28,29.51,Majhi et al,2018,India
51,,234,213,600,548,710,0,0,142,0,28,28.95,Majhi et al,2018,India
52,,156,213,600,548,710,0,0,212,0,28,25.52,Majhi et al,2018,India
53,,390,225,0,1096,710,0,0,0,0,28,27.67,Majhi et al,2018,India
54,,312,225,0,1096,710,0,0,71,0,28,25.35,Majhi et al,2018,India
55,,234,225,0,1096,710,0,0,142,0,28,24.08,Majhi et al,2018,India
56,,156,225,0,1096,710,0,0,212,0,28,21.77,Majhi et al,2018,India
57,,390,195,1200,0,710,0,0,0,0,90,41.86,Majhi et al,2018,India
58,,312,195,1200,0,710,0,0,71,0,90,39.87,Majhi et al,2018,India
59,,234,195,1200,0,710,0,0,142,0,90,38.92,Majhi et al,2018,India
60,,156,195,1200,0,710,0,0,212,0,90,35.81,Majhi et al,2018,India
61,,390,207,900,274,710,0,0,0,0,90,40.99,Majhi et al,2018,India
62,,312,207,900,274,710,0,0,71,0,90,39.15,Majhi et al,2018,India
63,,234,207,900,274,710,0,0,142,0,90,37.72,Majhi et al,2018,India
64,,156,207,900,274,710,0,0,212,0,90,35.81,Majhi et al,2018,India
65,,390,213,600,548,710,0,0,0,0,90,38.04,Majhi et al,2018,India
66,,312,213,600,548,710,0,0,71,0,90,37.24,Majhi et al,2018,India
67,,234,213,600,548,710,0,0,142,0,90,37.08,Majhi et al,2018,India
68,,156,213,600,548,710,0,0,212,0,90,35.16,Majhi et al,2018,India
69,,390,225,0,1096,710,0,0,0,0,90,34.21,Majhi et al,2018,India
70,,312,225,0,1096,710,0,0,71,0,90,32.77,Majhi et al,2018,India
71,,234,225,0,1096,710,0,0,142,0,90,31.9,Majhi et al. ,2018,India
72,,156,225,0,1096,710,0,0,212,0,90,31.1,Majhi et al. ,2018,India
73,,436,244,1143,0,616,0,0,0,0,28,22.73,Zeng et al.,2018,China
74,,436,244,857.25,285.75,616,0,0,0,0,28,22.27,Zeng et al.,2018,China
75,,436,244,571.5,571.5,616,0,0,0,0,28,21.82,Zeng et al.,2018,China
76,,436,244,285.75,857.25,616,0,0,0,0,28,21.64,Zeng et al.,2018,China
77,,436,244,0,1143,616,0,0,0,0,28,21.09,Zeng et al.,2018,China
78,,528,185,1259,0,478,0,0,0,0.13,28,52.04,Zeng et al.,2018,China
79,,528,185,944.25,314.75,478,0,0,0,0.13,28,45.45,Zeng et al.,2018,China
80,,528,185,629.5,629.5,478,0,0,0,0.13,28,43.64,Zeng et al.,2018,China
81,,528,185,314.75,944.25,478,0,0,0,0.13,28,42.73,Zeng et al.,2018,China
82,,528,185,0,1259,478,0,0,0,0.13,28,41.82,Zeng et al.,2018,China
83,,436,244,1143,0,616,0,0,0,0,56,29.55,Zeng et al.,2018,China
84,,436,244,857.25,285.75,616,0,0,0,0,56,28.18,Zeng et al.,2018,China
85,,436,244,571.5,571.5,616,0,0,0,0,56,27.27,Zeng et al.,2018,China
86,,436,244,285.75,857.25,616,0,0,0,0,56,25.91,Zeng et al.,2018,China
87,,436,244,0,1143,616,0,0,0,0,56,25.45,Zeng et al.,2018,China
88,,528,185,1259,0,478,0,0,0,0.13,56,55.61,Zeng et al.,2018,China
89,,528,185,944.25,314.75,478,0,0,0,0.13,56,54.29,Zeng et al.,2018,China
90,,528,185,629.5,629.5,478,0,0,0,0.13,56,45.27,Zeng et al.,2018,China
91,,528,185,314.75,944.25,478,0,0,0,0.13,56,44.09,Zeng et al.,2018,China
92,,528,185,0,1259,478,0,0,0,0.13,56,43.64,Zeng et al.,2018,China
93,RAC-0.0,435.7,204.8,1115.2,0,564.3,0,0,0,0,28,48.25,Hou and Zeng,2018,China
94,RAC-0.3,435.7,204.8,780.6,334.6,564.3,0,0,0,0,28,52.92,Hou and Zeng,2018,China
95,RAC-0.7,435.7,204.8,334.6,780.6,564.3,0,0,0,0,28,56.04,Hou and Zeng,2018,China
96,RAC-1.0,435.7,204.8,0,1115.2,564.3,0,0,0,0,28,52.19,Hou and Zeng,2018,China
97,,267.2,170,609.7,381.7,842.5,0,0,0,2.7,28,25.4,Amario et al.,2017,Brazil
98,,266.4,170,803,195.6,844.4,0,0,0,2.7,28,25.2,Amario et al.,2017,Brazil
99,,277.8,176.3,395.4,577.8,831.5,0,0,0,2.8,28,23.5,Amario et al.,2017,Brazil
100,,385.2,165,496.8,318.3,917.3,0,0,0,3.9,28,46,Amario et al.,2017,Brazil
101,,391.5,165,570.8,159.9,913.9,0,0,0,3.9,28,45.8,Amario et al.,2017,Brazil
102,,397.3,167.5,325.9,476.2,907.4,0,0,0,5.2,28,46.9,Amario et al.,2017,Brazil
103,,537.3,175,610.6,56.4,913.9,0,0,0,5.4,28,68.1,Amario et al.,2017,Brazil
104,,547.2,177,530.5,129.2,906.5,0,0,0,5.5,28,63.9,Amario et al.,2017,Brazil
105,,548.9,175,397.7,258.3,906.1,0,0,0,5.5,28,62.5,Amario et al.,2017,Brazil
106,,570.2,179.6,260.6,380.8,890.4,0,0,0,5.7,28,62.4,Amario et al.,2017,Brazil
107,,553.5,110.7,0,1058.3,734.2,0,0,0,2.8,28,53.75,Li et al. ,2017,China
108,,524.5,157.35,0,1002.8,695.7,0,0,0,2.6,28,41.65,Li et al. ,2017,China
109,,498.3,199.32,0,952.8,661,0,0,0,2.5,28,29.79,Li et al. ,2017,China
110,,474.7,237.35,0,907.5,629.7,0,0,0,2.4,28,25.36,Li et al. ,2017,China
111,,553.5,110.7,0,1048.4,734.2,0,0,0,2.8,28,64.69,Li et al. ,2017,China
112,,524.5,157.35,0,993.4,695.7,0,0,0,2.6,28,47.84,Li et al. ,2017,China
113,,498.3,199.32,0,943.9,661,0,0,0,2.5,28,34.64,Li et al. ,2017,China
114,,474.7,237.35,0,899.1,629.7,0,0,0,2.4,28,28.14,Li et al. ,2017,China
115,,553.5,110.7,0,1317.1,551.2,0,0,0,2.8,28,60.31,Li et al. ,2017,China
116,,524.5,157.35,0,1248,522.3,0,0,0,2.6,28,42.16,Li et al. ,2017,China
117,,498.3,199.32,0,1185.8,496.3,0,0,0,2.5,28,32.78,Li et al. ,2017,China
118,,474.7,237.35,0,1129.5,472.7,0,0,0,2.4,28,21.03,Li et al. ,2017,China
119,,380,209,1065,0,710,0,0,0,0,7,29.4,Ozbakkaloglu et al. ,2017,Australia
120,,380,201,799,204,710,0,0,0,0,7,29.9,Ozbakkaloglu et al. ,2017,Australia
121,,380,194,533,408,710,0,0,0,0,7,29,Ozbakkaloglu et al. ,2017,Australia
122,,380,179,0,816,710,0,0,0,0,7,29.3,Ozbakkaloglu et al. ,2017,Australia
123,,380,179,0,816,710,0,0,0,0,7,26.7,Ozbakkaloglu et al. ,2017,Australia
124,,380,201,1012,0,710,0,0,0,0,7,28.8,Ozbakkaloglu et al. ,2017,Australia
125,,380,186,506,394,710,0,0,0,0,7,29.8,Ozbakkaloglu et al. ,2017,Australia
126,,380,171,0,787,710,0,0,0,0,7,30.2,Ozbakkaloglu et al. ,2017,Australia
127,,380,171,0,787,710,0,0,0,0,7,28.3,Ozbakkaloglu et al. ,2017,Australia
128,,506,167,1065,0,710,0,44,0,7,7,69,Ozbakkaloglu et al. ,2017,Australia
129,,506,159,799,204,710,0,44,0,7,7,68.6,Ozbakkaloglu et al. ,2017,Australia
130,,506,152,533,408,710,0,44,0,7,7,68.7,Ozbakkaloglu et al. ,2017,Australia
131,,506,137,0,816,710,0,44,0,10,7,67.9,Ozbakkaloglu et al. ,2017,Australia
132,,506,137,0,816,710,0,44,0,10,7,68.5,Ozbakkaloglu et al. ,2017,Australia
133,,380,209,1065,0,710,0,0,0,0,28,40.9,Ozbakkaloglu et al. ,2017,Australia
134,,380,201,799,204,710,0,0,0,0,28,41,Ozbakkaloglu et al. ,2017,Australia
135,,380,194,533,408,710,0,0,0,0,28,40.5,Ozbakkaloglu et al. ,2017,Australia
136,,380,179,0,816,710,0,0,0,0,28,40.3,Ozbakkaloglu et al. ,2017,Australia
137,,380,179,0,816,710,0,0,0,0,28,38,Ozbakkaloglu et al. ,2017,Australia
138,,380,201,1012,0,710,0,0,0,0,28,40.1,Ozbakkaloglu et al. ,2017,Australia
139,,380,186,506,394,710,0,0,0,0,28,41.2,Ozbakkaloglu et al. ,2017,Australia
140,,380,171,0,787,710,0,0,0,0,28,40.8,Ozbakkaloglu et al. ,2017,Australia
141,,380,171,0,787,710,0,0,0,0,28,39.2,Ozbakkaloglu et al. ,2017,Australia
142,,506,167,1065,0,710,0,44,0,7,28,82.6,Ozbakkaloglu et al. ,2017,Australia
143,,506,159,799,204,710,0,44,0,7,28,83.5,Ozbakkaloglu et al. ,2017,Australia
144,,506,152,533,408,710,0,44,0,7,28,84.1,Ozbakkaloglu et al. ,2017,Australia
145,,506,137,0,816,710,0,44,0,10,28,82.4,Ozbakkaloglu et al. ,2017,Australia
146,,506,137,0,816,710,0,44,0,10,28,79.3,Ozbakkaloglu et al. ,2017,Australia
147,,398,195.02,1193,0,614,0,0,0,0,28,37.92,Zhou and Chen ,2017,China
148,,398,195.02,1074,119,614,0,0,0,0,28,34.09,Zhou and Chen ,2017,China
149,,398,195.02,954,239,614,0,0,0,0,28,39.53,Zhou and Chen ,2017,China
150,,398,195.02,835,358,614,0,0,0,0,28,38.21,Zhou and Chen ,2017,China
151,,398,195.02,716,477,614,0,0,0,0,28,40.01,Zhou and Chen ,2017,China
152,,398,195.02,597,597,614,0,0,0,0,28,38.55,Zhou and Chen ,2017,China
153,,398,195.02,477,716,614,0,0,0,0,28,38.48,Zhou and Chen ,2017,China
154,,398,195.02,358,835,614,0,0,0,0,28,39.95,Zhou and Chen ,2017,China
155,,398,195.02,239,954,614,0,0,0,0,28,51.53,Zhou and Chen ,2017,China
156,,398,195.02,119,1074,614,0,0,0,0,28,39.75,Zhou and Chen ,2017,China
157,,398,195.02,0,1193,614,0,0,0,0,28,40.24,Zhou and Chen ,2017,China
158,,404,208.4,1228,0,614,0,0,0,0,28,33.65,Zhou and Chen ,2017,China
159,,404,208.4,1105,123,614,0,0,0,0,28,26.96,Zhou and Chen ,2017,China
160,,404,208.4,982,245,614,0,0,0,0,28,35.95,Zhou and Chen ,2017,China
161,,404,208.4,860,368,614,0,0,0,0,28,34.85,Zhou and Chen ,2017,China
162,,404,208.4,737,491,614,0,0,0,0,28,30.75,Zhou and Chen ,2017,China
163,,404,208.4,614,614,614,0,0,0,0,28,38.36,Zhou and Chen ,2017,China
164,,404,208.4,491,737,614,0,0,0,0,28,38.48,Zhou and Chen ,2017,China
165,,404,208.4,368,860,614,0,0,0,0,28,37,Zhou and Chen ,2017,China
166,,404,208.4,245,982,614,0,0,0,0,28,40.28,Zhou and Chen ,2017,China
167,,404,208.4,123,1105,614,0,0,0,0,28,38.47,Zhou and Chen ,2017,China
168,,404,208.4,0,1228,614,0,0,0,0,28,39.61,Zhou and Chen ,2017,China
169,,380,209,1020,0,750,0,0,0,0.8,1,13.64,Alnahhal et al,2017,Malaysia
170,,380,209,0,943,750,0,0,0,0.8,1,11.02,Alnahhal et al,2017,Malaysia
171,,342,209,0,943,750,0,0,0,0.8,1,11.86,Alnahhal et al,2017,Malaysia
172,,304,209,0,943,750,0,0,0,0.8,1,10.76,Alnahhal et al,2017,Malaysia
173,,266,209,0,943,750,0,0,0,0.8,1,9.58,Alnahhal et al,2017,Malaysia
174,,380,209,1020,0,750,0,0,0,0.8,7,23.22,Alnahhal et al,2017,Malaysia
175,,380,209,0,943,750,0,0,0,0.8,7,18.64,Alnahhal et al,2017,Malaysia
176,,342,209,0,943,750,0,0,0,0.8,7,22.03,Alnahhal et al,2017,Malaysia
177,,304,209,0,943,750,0,0,0,0.8,7,20.68,Alnahhal et al,2017,Malaysia
178,,266,209,0,943,750,0,0,0,0.8,7,16.53,Alnahhal et al,2017,Malaysia
179,,380,209,1020,0,750,0,0,0,0.8,14,24.75,Alnahhal et al,2017,Malaysia
180,,380,209,0,943,750,0,0,0,0.8,14,20.76,Alnahhal et al,2017,Malaysia
181,,342,209,0,943,750,0,0,0,0.8,14,26.1,Alnahhal et al,2017,Malaysia
182,,304,209,0,943,750,0,0,0,0.8,14,26.1,Alnahhal et al,2017,Malaysia
183,,266,209,0,943,750,0,0,0,0.8,14,17.8,Alnahhal et al,2017,Malaysia
184,,380,209,1020,0,750,0,0,0,0.8,28,31.36,Alnahhal et al,2017,Malaysia
185,,380,209,0,943,750,0,0,0,0.8,28,24.41,Alnahhal et al,2017,Malaysia
186,,342,209,0,943,750,0,0,0,0.8,28,29.07,Alnahhal et al,2017,Malaysia
187,,304,209,0,943,750,0,0,0,0.8,28,28.22,Alnahhal et al,2017,Malaysia
188,,266,209,0,943,750,0,0,0,0.8,28,25.25,Alnahhal et al,2017,Malaysia
189,,380,209,1020,0,750,0,0,0,0.8,56,32.2,Alnahhal et al,2017,Malaysia
190,,380,209,0,943,750,0,0,0,0.8,56,25.68,Alnahhal et al,2017,Malaysia
191,,342,209,0,943,750,0,0,0,0.8,56,29.24,Alnahhal et al,2017,Malaysia
192,,304,209,0,943,750,0,0,0,0.8,56,29.24,Alnahhal et al,2017,Malaysia
193,,266,209,0,943,750,0,0,0,0.8,56,24.49,Alnahhal et al,2017,Malaysia
194,,380,209,1020,0,750,0,0,0,0.8,90,33.73,Alnahhal et al,2017,Malaysia
195,,380,209,0,943,750,0,0,0,0.8,90,26.61,Alnahhal et al,2017,Malaysia
196,,342,209,0,943,750,0,0,0,0.8,90,29.41,Alnahhal et al,2017,Malaysia
197,,304,209,0,943,750,0,0,0,0.8,90,28.47,Alnahhal et al,2017,Malaysia
198,,266,209,0,943,750,0,0,0,0.8,90,26.61,Alnahhal et al,2017,Malaysia
199,,375,142.5,865,0,880,0,0,0,5.92,7,31.18,Khodair and Bommareddy,2017,United States
200,,187.5,142.5,865,0,880,187.5,0,0,6.32,7,24.12,Khodair and Bommareddy,2017,United States
201,,187.5,142.5,865,0,880,0,0,187.5,7.96,7,30.29,Khodair and Bommareddy,2017,United States
202,,187.5,142.5,865,0,880,93.75,0,93.75,7.56,7,26.47,Khodair and Bommareddy,2017,United States
203,,375,142.5,649,216,880,0,0,0,6.71,7,24.65,Khodair and Bommareddy,2017,United States
204,,187.5,142.5,649,216,880,187.5,0,0,5.92,7,14.19,Khodair and Bommareddy,2017,United States
205,,187.5,142.5,649,216,880,0,0,187.5,7.17,7,22.33,Khodair and Bommareddy,2017,United States
206,,187.5,142.5,649,216,880,93.75,0,93.75,7.9,7,18.84,Khodair and Bommareddy,2017,United States
207,,375,142.5,432.5,432.5,880,0,0,0,6.77,7,22.37,Khodair and Bommareddy,2017,United States
208,,187.5,142.5,432.5,432.5,880,187.5,0,0,7.96,7,10.64,Khodair and Bommareddy,2017,United States
209,,187.5,142.5,432.5,432.5,880,0,0,187.5,7.16,7,19.38,Khodair and Bommareddy,2017,United States
210,,187.5,142.5,432.5,432.5,880,93.75,0,93.75,8.9,7,15.5,Khodair and Bommareddy,2017,United States
211,,375,142.5,216.25,648.75,880,0,0,0,7.2,7,20.6,Khodair and Bommareddy,2017,United States
212,,187.5,142.5,216.25,648.75,880,187.5,0,0,8.7,7,13.4,Khodair and Bommareddy,2017,United States
213,,187.5,142.5,216.25,648.75,880,0,0,187.5,8.45,7,18.65,Khodair and Bommareddy,2017,United States
214,,187.5,142.5,216.25,648.75,880,93.75,0,93.75,9.21,7,14.92,Khodair and Bommareddy,2017,United States
215,,375,142.5,0,865,880,0,0,0,8.47,7,12.41,Khodair and Bommareddy,2017,United States
216,,187.5,142.5,0,865,880,187.5,0,0,9.23,7,7.39,Khodair and Bommareddy,2017,United States
217,,187.5,142.5,0,865,880,0,0,187.5,8.84,7,9.83,Khodair and Bommareddy,2017,United States
218,,187.5,142.5,0,865,880,93.75,0,93.75,11.42,7,8.18,Khodair and Bommareddy,2017,United States
219,,375,142.5,865,0,880,0,0,0,5.92,14,47.65,Khodair and Bommareddy,2017,United States
220,,187.5,142.5,865,0,880,187.5,0,0,6.32,14,37.35,Khodair and Bommareddy,2017,United States
221,,187.5,142.5,865,0,880,0,0,187.5,7.96,14,45,Khodair and Bommareddy,2017,United States
222,,187.5,142.5,865,0,880,93.75,0,93.75,7.56,14,40,Khodair and Bommareddy,2017,United States
223,,375,142.5,649,216,880,0,0,0,6.71,14,34.65,Khodair and Bommareddy,2017,United States
224,,187.5,142.5,649,216,880,187.5,0,0,5.92,14,26.28,Khodair and Bommareddy,2017,United States
225,,187.5,142.5,649,216,880,0,0,187.5,7.17,14,31.39,Khodair and Bommareddy,2017,United States
226,,187.5,142.5,649,216,880,93.75,0,93.75,7.9,14,28.37,Khodair and Bommareddy,2017,United States
227,,375,142.5,432.5,432.5,880,0,0,0,6.77,14,30.22,Khodair and Bommareddy,2017,United States
228,,187.5,142.5,432.5,432.5,880,187.5,0,0,7.96,14,21.11,Khodair and Bommareddy,2017,United States
229,,187.5,142.5,432.5,432.5,880,0,0,187.5,7.16,14,26.99,Khodair and Bommareddy,2017,United States
230,,187.5,142.5,432.5,432.5,880,93.75,0,93.75,8.9,14,24.3,Khodair and Bommareddy,2017,United States
231,,375,142.5,216.25,648.75,880,0,0,0,7.2,14,31.62,Khodair and Bommareddy,2017,United States
232,,187.5,142.5,216.25,648.75,880,187.5,0,0,8.7,14,20.54,Khodair and Bommareddy,2017,United States
233,,187.5,142.5,216.25,648.75,880,0,0,187.5,8.45,14,23.95,Khodair and Bommareddy,2017,United States
234,,187.5,142.5,216.25,648.75,880,93.75,0,93.75,9.21,14,21.44,Khodair and Bommareddy,2017,United States
235,,375,142.5,0,865,880,0,0,0,8.47,14,20.4,Khodair and Bommareddy,2017,United States
236,,187.5,142.5,0,865,880,187.5,0,0,9.23,14,14.38,Khodair and Bommareddy,2017,United States
237,,187.5,142.5,0,865,880,0,0,187.5,8.84,14,16.82,Khodair and Bommareddy,2017,United States
238,,187.5,142.5,0,865,880,93.75,0,93.75,11.42,14,15.65,Khodair and Bommareddy,2017,United States
239,,375,142.5,865,0,880,0,0,0,5.92,28,54.41,Khodair and Bommareddy,2017,United States
240,,187.5,142.5,865,0,880,187.5,0,0,6.32,28,44.41,Khodair and Bommareddy,2017,United States
241,,187.5,142.5,865,0,880,0,0,187.5,7.96,28,51.47,Khodair and Bommareddy,2017,United States
242,,187.5,142.5,865,0,880,93.75,0,93.75,7.56,28,45.88,Khodair and Bommareddy,2017,United States
243,,375,142.5,649,216,880,0,0,0,6.71,28,40.47,Khodair and Bommareddy,2017,United States
244,,187.5,142.5,649,216,880,187.5,0,0,5.92,28,33.72,Khodair and Bommareddy,2017,United States
245,,187.5,142.5,649,216,880,0,0,187.5,7.17,28,37.21,Khodair and Bommareddy,2017,United States
246,,187.5,142.5,649,216,880,93.75,0,93.75,7.9,28,34.88,Khodair and Bommareddy,2017,United States
247,,375,142.5,432.5,432.5,880,0,0,0,6.77,28,34.26,Khodair and Bommareddy,2017,United States
248,,187.5,142.5,432.5,432.5,880,187.5,0,0,7.96,28,27.53,Khodair and Bommareddy,2017,United States
249,,187.5,142.5,432.5,432.5,880,0,0,187.5,7.16,28,32.22,Khodair and Bommareddy,2017,United States
250,,187.5,142.5,432.5,432.5,880,93.75,0,93.75,8.9,28,30.25,Khodair and Bommareddy,2017,United States
251,,375,142.5,216.25,648.75,880,0,0,0,7.2,28,33.45,Khodair and Bommareddy,2017,United States
252,,187.5,142.5,216.25,648.75,880,187.5,0,0,8.7,28,24.41,Khodair and Bommareddy,2017,United States
253,,187.5,142.5,216.25,648.75,880,0,0,187.5,8.45,28,27.62,Khodair and Bommareddy,2017,United States
254,,187.5,142.5,216.25,648.75,880,93.75,0,93.75,9.21,28,24.5,Khodair and Bommareddy,2017,United States
255,,375,142.5,0,865,880,0,0,0,8.47,28,22.54,Khodair and Bommareddy,2017,United States
256,,187.5,142.5,0,865,880,187.5,0,0,9.23,28,16.55,Khodair and Bommareddy,2017,United States
257,,187.5,142.5,0,865,880,0,0,187.5,8.84,28,19.48,Khodair and Bommareddy,2017,United States
258,,187.5,142.5,0,865,880,93.75,0,93.75,11.42,28,20.72,Khodair and Bommareddy,2017,United States
259,,300,177,0,812,734,200,0,0,8,28,44,Kubissa et al.,2017,Poland
260,,300,192,0,763,689,200,50,0,9,28,55.71,Kubissa et al.,2017,Poland
261,,300,189,0,765,691,250,0,0,9,28,45.36,Kubissa et al.,2017,Poland
262,,300,208,0,744,672,250,0,0,10,28,44.27,Kubissa et al.,2017,Poland
263,,300,177,0,812,734,200,0,0,8,90,59.29,Kubissa et al.,2017,Poland
264,,300,192,0,763,689,200,50,0,9,90,67.55,Kubissa et al.,2017,Poland
265,,300,189,0,765,691,250,0,0,9,90,62.65,Kubissa et al.,2017,Poland
266,,300,208,0,744,672,250,0,0,10,90,56.84,Kubissa et al.,2017,Poland
267,,455,182,1100,0,770,0,0,0,0,7,50.97,Shaikh,2017,Australia
268,,455,182,550,550,770,0,0,0,0,7,41.72,Shaikh,2017,Australia
269,,228,182,550,550,770,0,0,228,0,7,27.31,Shaikh,2017,Australia
270,,228,182,550,550,770,0,23,203,1.82,7,35.27,Shaikh,2017,Australia
271,,228,182,550,550,770,0,46,182,2.58,7,38.07,Shaikh,2017,Australia
272,,228,182,550,550,770,0,68,159,2.8,7,33.33,Shaikh,2017,Australia
273,,455,182,1100,0,770,0,0,0,0,28,58.28,Shaikh,2017,Australia
274,,455,182,550,550,770,0,0,0,0,28,51.61,Shaikh,2017,Australia
275,,228,182,550,550,770,0,0,228,0,28,42.58,Shaikh,2017,Australia
276,,228,182,550,550,770,0,23,203,1.82,28,46.45,Shaikh,2017,Australia
277,,228,182,550,550,770,0,46,182,2.58,28,49.03,Shaikh,2017,Australia
278,,228,182,550,550,770,0,68,159,2.8,28,43.44,Shaikh,2017,Australia
279,,305,207.4,668.25,0,798.6,305,0,0,3.42,7,23.58,Singh et al.,2017,India
280,,305,207.4,334.13,306.6,798.6,305,0,0,3.6,7,23.15,Singh et al.,2017,India
281,,305,207.4,0,613.8,798.6,305,0,0,3.54,7,22.71,Singh et al.,2017,India
282,,434,210.8,668.25,0,798.6,155,31,0,4.59,7,33.58,Singh et al.,2017,India
283,,434,210.8,334.13,306.6,798.6,155,31,0,4.59,7,32.26,Singh et al.,2017,India
284,,434,210.8,0,613.8,798.6,155,31,0,4.59,7,28.3,Singh et al.,2017,India
285,,305,207.4,668.25,0,798.6,305,0,0,3.42,28,31.99,Singh et al.,2017,India
286,,305,207.4,334.13,306.6,798.6,305,0,0,3.6,28,31.55,Singh et al.,2017,India
287,,305,207.4,0,613.8,798.6,305,0,0,3.54,28,31.12,Singh et al.,2017,India
288,,434,210.8,668.25,0,798.6,155,31,0,4.59,28,51.4,Singh et al.,2017,India
289,,434,210.8,334.13,306.6,798.6,155,31,0,4.59,28,50.15,Singh et al.,2017,India
290,,434,210.8,0,613.8,798.6,155,31,0,4.59,28,49.41,Singh et al.,2017,India
291,,280,150,1140,0,830,0,0,0,0,3,22.73,Faella et al.,2016,Italy
292,,250,150,1140,0,830,80,0,0,0,3,21.87,Faella et al.,2016,Italy
293,,250,150,573,500,830,80,0,0,0,3,20.11,Faella et al.,2016,Italy
294,,250,150,0,1005,830,80,0,0,0,3,13.12,Faella et al.,2016,Italy
295,,250,150,1140,0,830,220,0,0,0,3,18.28,Faella et al.,2016,Italy
296,,250,150,573,500,830,220,0,0,0,3,22.05,Faella et al.,2016,Italy
297,,250,150,0,1005,830,220,0,0,0,3,11.6,Faella et al.,2016,Italy
298,,200,150,1140,0,830,255,0,0,0,3,5.99,Faella et al.,2016,Italy
299,,200,150,573,500,830,255,0,0,0,3,7.87,Faella et al.,2016,Italy
300,,200,150,0,1005,830,255,0,0,0,3,7.01,Faella et al.,2016,Italy
301,,280,150,1140,0,830,0,0,0,0,7,27.31,Faella et al.,2016,Italy
302,,250,150,1140,0,830,80,0,0,0,7,27.18,Faella et al.,2016,Italy
303,,250,150,573,500,830,80,0,0,0,7,26.26,Faella et al.,2016,Italy
304,,250,150,0,1005,830,80,0,0,0,7,20.52,Faella et al.,2016,Italy
305,,250,150,1140,0,830,220,0,0,0,7,24.37,Faella et al.,2016,Italy
306,,250,150,573,500,830,220,0,0,0,7,26.19,Faella et al.,2016,Italy
307,,250,150,0,1005,830,220,0,0,0,7,20.95,Faella et al.,2016,Italy
308,,200,150,1140,0,830,255,0,0,0,7,18.72,Faella et al.,2016,Italy
309,,200,150,573,500,830,255,0,0,0,7,15.94,Faella et al.,2016,Italy
310,,200,150,0,1005,830,255,0,0,0,7,12.53,Faella et al.,2016,Italy
311,,280,150,1140,0,830,0,0,0,0,28,31.33,Faella et al.,2016,Italy
312,,250,150,1140,0,830,80,0,0,0,28,33.99,Faella et al.,2016,Italy
313,,250,150,573,500,830,80,0,0,0,28,30.18,Faella et al.,2016,Italy
314,,250,150,0,1005,830,80,0,0,0,28,24.42,Faella et al.,2016,Italy
315,,250,150,1140,0,830,220,0,0,0,28,35.89,Faella et al.,2016,Italy
316,,250,150,573,500,830,220,0,0,0,28,34.46,Faella et al.,2016,Italy
317,,250,150,0,1005,830,220,0,0,0,28,23.82,Faella et al.,2016,Italy
318,,200,150,1140,0,830,255,0,0,0,28,31.85,Faella et al.,2016,Italy
319,,200,150,573,500,830,255,0,0,0,28,27.97,Faella et al.,2016,Italy
320,,200,150,0,1005,830,255,0,0,0,28,25.75,Faella et al.,2016,Italy
321,,280,150,1140,0,830,0,0,0,0,56,35.55,Faella et al.,2016,Italy
322,,250,150,1140,0,830,80,0,0,0,56,35.82,Faella et al.,2016,Italy
323,,250,150,573,500,830,80,0,0,0,56,33.24,Faella et al.,2016,Italy
324,,250,150,0,1005,830,80,0,0,0,56,26.52,Faella et al.,2016,Italy
325,,250,150,1140,0,830,220,0,0,0,56,58.12,Faella et al.,2016,Italy
326,,250,150,573,500,830,220,0,0,0,56,43.59,Faella et al.,2016,Italy
327,,250,150,0,1005,830,220,0,0,0,56,38.51,Faella et al.,2016,Italy
328,,200,150,1140,0,830,255,0,0,0,56,44.3,Faella et al.,2016,Italy
329,,200,150,573,500,830,255,0,0,0,56,36.3,Faella et al.,2016,Italy
330,,200,150,0,1005,830,255,0,0,0,56,33.3,Faella et al.,2016,Italy
331,,280,150,1140,0,830,0,0,0,0,90,35.72,Faella et al.,2016,Italy
332,,250,150,1140,0,830,80,0,0,0,90,40.35,Faella et al.,2016,Italy
333,,250,150,573,500,830,80,0,0,0,90,33.3,Faella et al.,2016,Italy
334,,250,150,0,1005,830,80,0,0,0,90,30.49,Faella et al.,2016,Italy
335,,250,150,1140,0,830,220,0,0,0,90,54.89,Faella et al.,2016,Italy
336,,250,150,573,500,830,220,0,0,0,90,56.59,Faella et al.,2016,Italy
337,,250,150,0,1005,830,220,0,0,0,90,36.65,Faella et al.,2016,Italy
338,,200,150,1140,0,830,255,0,0,0,90,57.29,Faella et al.,2016,Italy
339,,200,150,573,500,830,255,0,0,0,90,38.54,Faella et al.,2016,Italy
340,,200,150,0,1005,830,255,0,0,0,90,36.65,Faella et al.,2016,Italy
341,,430,277,602,0,846,185,0,0,5.16,7,21.7,Kapoor et al.,2016,India
342,,430,277,301,280,846,185,0,0,6.88,7,20.75,Kapoor et al.,2016,India
343,,430,277,0,560,846,185,0,0,8.6,7,18.69,Kapoor et al.,2016,India
344,,430,277,602,0,846,0,57,0,5.16,7,22.91,Kapoor et al.,2016,India
345,,430,277,301,280,846,0,57,0,6.88,7,21.12,Kapoor et al.,2016,India
346,,430,277,0,560,846,0,57,0,8.6,7,19.82,Kapoor et al.,2016,India
347,,430,277,602,0,846,185,0,0,5.16,28,32.31,Kapoor et al.,2016,India
348,,430,277,301,280,846,185,0,0,6.88,28,30.89,Kapoor et al.,2016,India
349,,430,277,0,560,846,185,0,0,8.6,28,28.03,Kapoor et al.,2016,India
350,,430,277,602,0,846,0,57,0,5.16,28,34.28,Kapoor et al.,2016,India
351,,430,277,301,280,846,0,57,0,6.88,28,32.65,Kapoor et al.,2016,India
352,,430,277,0,560,846,0,57,0,8.6,28,29.89,Kapoor et al.,2016,India
353,,430,277,602,0,846,185,0,0,5.16,56,33.74,Kapoor et al.,2016,India
354,,430,277,301,280,846,185,0,0,6.88,56,32.47,Kapoor et al.,2016,India
355,,430,277,0,560,846,185,0,0,8.6,56,29.31,Kapoor et al.,2016,India
356,,430,277,602,0,846,0,57,0,5.16,56,36.23,Kapoor et al.,2016,India
357,,430,277,301,280,846,0,57,0,6.88,56,34.12,Kapoor et al.,2016,India
358,,430,277,0,560,846,0,57,0,8.6,56,31.84,Kapoor et al.,2016,India
359,,500,155,0,891,805,0,0,0,10,28,62.85,Kubissa et al.,2016,Poland
360,,500,186,0,781,705,100,0,0,11,28,68.77,Kubissa et al.,2016,Poland
361,,500,171,0,839,758,0,50,0,11,28,72.86,Kubissa et al.,2016,Poland
362,,400,185,0,721,652,200,60,0,11,28,57.7,Kubissa et al.,2016,Poland
363,,300,180,0,704,635,300,60,0,10,28,52.63,Kubissa et al.,2016,Poland
364,,300,150,1348,0,648,0,0,0,2,28,40.11,Kubissa et al.,2016,Poland
365,,400,200,1468,0,301,0,0,0,4,7,29.36,Kubissa et al.,2015,Poland
366,,300,200,1367,0,280,200,0,0,4,7,26.45,Kubissa et al.,2015,Poland
367,,300,200,1327,0,272,200,40,0,4,7,27.91,Kubissa et al.,2015,Poland
368,,400,200,0,1073,584,0,0,0,4,7,31.09,Kubissa et al.,2015,Poland
369,,300,200,0,999,543,200,0,0,4,7,27.18,Kubissa et al.,2015,Poland
370,,300,200,0,970,527,200,40,0,4,7,28.73,Kubissa et al.,2015,Poland
371,,400,200,1468,0,301,0,0,0,4,28,41.91,Kubissa et al.,2015,Poland
372,,300,200,1367,0,280,200,0,0,4,28,36.73,Kubissa et al.,2015,Poland
373,,300,200,1327,0,272,200,40,0,4,28,43.36,Kubissa et al.,2015,Poland
374,,400,200,0,1073,584,0,0,0,4,28,40.36,Kubissa et al.,2015,Poland
375,,300,200,0,999,543,200,0,0,4,28,35.55,Kubissa et al.,2015,Poland
376,,300,200,0,970,527,200,40,0,4,28,39.73,Kubissa et al.,2015,Poland
377,,400,200,1468,0,301,0,0,0,4,90,56.33,Kubissa et al.,2015,Poland
378,,300,200,1367,0,280,200,0,0,4,90,51.22,Kubissa et al.,2015,Poland
379,,300,200,1327,0,272,200,40,0,4,90,55.92,Kubissa et al.,2015,Poland
380,,400,200,0,1073,584,0,0,0,4,90,45,Kubissa et al.,2015,Poland
381,,300,200,0,999,543,200,0,0,4,90,43.36,Kubissa et al.,2015,Poland
382,,300,200,0,970,527,200,40,0,4,90,52.04,Kubissa et al.,2015,Poland
383,NAC,360,180,1038,0,703,0,0,0,1.25,28,38.14,Wardeh et al.,2015,France
384,RAC30,360,180,656,250,780,0,0,0,1.25,28,34.02,Wardeh et al.,2015,France
385,RAC65,427,180,219,363,957,0,0,0,1.25,28,40.72,Wardeh et al.,2015,France
386,RAC100,448,180,0,544,930,0,0,0,1.25,28,40.21,Wardeh et al.,2015,France
387,NAC,360,180,1038,0,703,0,0,0,1.25,1,14.43,Wardeh et al.,2015,France
388,RAC30,360,180,656,250,780,0,0,0,1.25,1,13.92,Wardeh et al.,2015,France
389,RAC65,427,180,219,363,957,0,0,0,1.25,1,15.77,Wardeh et al.,2015,France
390,RAC100,448,180,0,544,930,0,0,0,1.25,1,14.54,Wardeh et al.,2015,France
391,NAC,360,180,1038,0,703,0,0,0,1.25,7,30.93,Wardeh et al.,2015,France
392,RAC30,360,180,656,250,780,0,0,0,1.25,7,28.87,Wardeh et al.,2015,France
393,RAC65,427,180,219,363,957,0,0,0,1.25,7,29.9,Wardeh et al.,2015,France
394,RAC100,448,180,0,544,930,0,0,0,1.25,7,31.75,Wardeh et al.,2015,France
395,NAC,360,180,1038,0,703,0,0,0,1.25,14,34.12,Wardeh et al.,2015,France
396,RAC30,360,180,656,250,780,0,0,0,1.25,14,31.55,Wardeh et al.,2015,France
397,RAC65,427,180,219,363,957,0,0,0,1.25,14,35.05,Wardeh et al.,2015,France
398,RAC100,448,180,0,544,930,0,0,0,1.25,14,35.88,Wardeh et al.,2015,France
399,NA,350,175,1170,0,874,0,0,0,1.5,28,38.55,Cakir,2014,Turkey
400,RA25,350,175,877.5,292.5,874,0,0,0,1.5,28,34.45,Cakir,2014,Turkey
401,RA50,350,175,585.5,585,874,0,0,0,1.62,28,31.55,Cakir,2014,Turkey
402,RA75,350,175,292.5,877.5,874,0,0,0,1.62,28,30,Cakir,2014,Turkey
403,RA100,350,175,0,1170,874,0,0,0,1.73,28,29.18,Cakir,2014,Turkey
404,NA-SF5,332.5,175,1170,0,874,0,17.5,0,1.5,28,39,Cakir,2014,Turkey
405,RA25-SF5,332.5,175,877.5,292.5,874,0,17.5,0,1.62,28,34.55,Cakir,2014,Turkey
406,RA50-SF5,332.5,175,585.5,585,874,0,17.5,0,1.62,28,32.27,Cakir,2014,Turkey
407,RA75-SF5,332.5,175,292.5,877.5,874,0,17.5,0,1.73,28,32.18,Cakir,2014,Turkey
408,RA100-SF5,332.5,175,0,1170,874,0,17.5,0,1.73,28,29.09,Cakir,2014,Turkey
409,NA-SF10,315,175,1170,0,874,0,35,0,1.5,28,41.91,Cakir,2014,Turkey
410,RA25-SF10,315,175,877.5,292.5,874,0,35,0,1.62,28,35.45,Cakir,2014,Turkey
411,RA50-SF10,315,175,585.5,585,874,0,35,0,1.62,28,31.82,Cakir,2014,Turkey
412,RA75-SF10,315,175,292.5,877.5,874,0,35,0,1.73,28,32.73,Cakir,2014,Turkey
413,RA100-SF10,315,175,0,1170,874,0,35,0,1.73,28,32.36,Cakir,2014,Turkey
414,NA-GGBFS30,245,175,1170,0,874,0,0,105,2.08,28,31.36,Cakir,2014,Turkey
415,RA25-GGBFS30,245,175,877.5,292.5,874,0,0,105,2.08,28,28.64,Cakir,2014,Turkey
416,RA50-GGBFS30,245,175,585.5,585,874,0,0,105,2.08,28,27.36,Cakir,2014,Turkey
417,RA75-GGBFS30,245,175,292.5,877.5,874,0,0,105,2.31,28,26.73,Cakir,2014,Turkey
418,RA100-GGBFS30,245,175,0,1170,874,0,0,105,2.31,28,23,Cakir,2014,Turkey
419,NA-GGBFS60,140,175,1170,0,874,0,0,210,2.31,28,29.18,Cakir,2014,Turkey
420,RA25-GGBFS60,140,175,877.5,292.5,874,0,0,210,2.31,28,25.82,Cakir,2014,Turkey
421,RA50-GGBFS60,140,175,585.5,585,874,0,0,210,2.31,28,24.18,Cakir,2014,Turkey
422,RA75-GGBFS60,140,175,292.5,877.5,874,0,0,210,2.54,28,23.36,Cakir,2014,Turkey
423,RA100-GGBFS60,140,175,0,1170,874,0,0,210,2.54,28,19.91,Cakir,2014,Turkey
424,He0.65e0%,275,179,978,0,843,0,0,0,0,28,47.8,Thomas et al.,2014,Spain
425,He0.65e20%,275,179,735,184,878,0,0,0,0,28,49.3,Thomas et al.,2014,Spain
426,He0.65e50%,275,179,455,455,849,0,0,0,0,28,47.5,Thomas et al.,2014,Spain
427,He0.65e100%,275,179,0,830,868,0,0,0,0,28,53.7,Thomas et al.,2014,Spain
428,He0.50e0%,380,190,1004,0,714,0,0,0,0,28,62,Thomas et al.,2014,Spain
429,He0.50e20%,380,190,757,189,744,0,0,0,0,28,64.8,Thomas et al.,2014,Spain
430,He0.50e50%,380,190,471,471,710,0,0,0,0,28,63.5,Thomas et al.,2014,Spain
431,He0.50e100%,380,190,0,874,715,0,0,0,0,28,65.1,Thomas et al.,2014,Spain
432,He0.65ASe0%,275,179,1003,0,948,0,0,0,0,28,62,Thomas et al.,2014,Spain
433,He0.65ASe20%,275,179,740,185,961,0,0,0,0,28,64.8,Thomas et al.,2014,Spain
434,He0.65ASe50%,275,179,408,408,978,0,0,0,0,28,63.5,Thomas et al.,2014,Spain
435,He0.65ASe100%,275,179,0,640,1010,0,0,0,0,28,65.1,Thomas et al.,2014,Spain
436,He0.50ASe0%,380,190,1032,0,806,0,0,0,0,28,57.3,Thomas et al.,2014,Spain
437,He0.50ASe20%,380,190,767,192,813,0,0,0,0,28,54.9,Thomas et al.,2014,Spain
438,He0.50ASe50%,380,190,426,427,822,0,0,0,0,28,51.5,Thomas et al.,2014,Spain
439,He0.50ASe100%,380,190,0,683,836,0,0,0,0,28,50.3,Thomas et al.,2014,Spain
440,He0.55ARSe0%,325,179,1009,0,875,0,0,0,0,28,60.1,Thomas et al.,2014,Spain
441,He0.55ARSe20%,325,179,839,210,799,0,0,0,0,28,56.5,Thomas et al.,2014,Spain
442,He0.55ARSe50%,325,179,490,490,831,0,0,0,0,28,48.9,Thomas et al.,2014,Spain
443,He0.55ARSe100%,325,179,0,923,825,0,0,0,0,28,43.1,Thomas et al.,2014,Spain
444,He0.45ARSe0%,385,173,1039,0,814,0,0,0,0,28,72.9,Thomas et al.,2014,Spain
445,He0.45ARSe20%,385,173,892,223,698,0,0,0,0,28,67.4,Thomas et al.,2014,Spain
446,He0.45ARSe50%,385,173,515,515,742,0,0,0,0,28,61.2,Thomas et al.,2014,Spain
447,He0.45ARSe100%,385,173,0,963,746,0,0,0,0,28,53.7,Thomas et al.,2014,Spain
448,,315,194,745,0,900,135,0,0,4.9,28,33.82,Tuyan et al.,2014,Turkey
449,,315,216,720,0,870,135,0,0,3.3,28,38.36,Tuyan et al.,2014,Turkey
450,,315,239,694,0,839,135,0,0,2.2,28,53.37,Tuyan et al.,2014,Turkey
451,,315,194,596,149,900,135,0,0,5.5,28,34.27,Tuyan et al.,2014,Turkey
452,,315,216,576,144,870,135,0,0,3.4,28,40,Tuyan et al.,2014,Turkey
453,,315,239,555,139,839,135,0,0,2.4,28,55.82,Tuyan et al.,2014,Turkey
454,,315,194,447,298,900,135,0,0,5.7,28,34.73,Tuyan et al.,2014,Turkey
455,,315,216,432,288,870,135,0,0,3.5,28,40.27,Tuyan et al.,2014,Turkey
456,,315,239,416,278,839,135,0,0,2.7,28,58.37,Tuyan et al.,2014,Turkey
457,,315,194,298,447,900,135,0,0,6.2,28,32.55,Tuyan et al.,2014,Turkey
458,,315,216,288,432,870,135,0,0,3.7,28,37.18,Tuyan et al.,2014,Turkey
459,,315,239,278,416,839,135,0,0,3,28,52.14,Tuyan et al.,2014,Turkey
460,CC,380,110.2,1086.6,0,711.8,0,0,0,0,28,105,Andreu and Miren ,2014,Spain
461,RC-20-100,380,110.2,869.2,202,711.8,0,0,0,0,28,110.23,Andreu and Miren ,2014,Spain
462,RC-50-100,380,110.2,543.2,505.1,711.8,0,0,0,0,28,106.94,Andreu and Miren ,2014,Spain
463,RC-100-100,380,110.2,0,1010.2,711.8,0,0,0,0,28,110.72,Andreu and Miren ,2014,Spain
464,RC-20-60,380,110.2,869.2,195,711.8,0,0,0,0,28,104.57,Andreu and Miren ,2014,Spain
465,RC-50-60,380,110.2,543.2,487.5,711.8,0,0,0,0,28,105.2,Andreu and Miren ,2014,Spain
466,RC-100-60,380,110.2,0,975.1,711.8,0,0,0,0,28,102.84,Andreu and Miren ,2014,Spain
467,RC-20-40,380,110.2,869.2,187.8,711.8,0,0,0,0,28,106.41,Andreu and Miren ,2014,Spain
468,RC-50-40,380,110.2,543.3,469.4,711.8,0,0,0,0,28,98.82,Andreu and Miren ,2014,Spain
469,RC-100-40,380,110.2,0,938.8,711.8,0,0,0,0,28,93.09,Andreu and Miren ,2014,Spain
470,CC,380,110.2,1086.6,0,711.8,0,0,0,0,1,58.53,Andreu and Miren ,2014,Spain
471,RC-20-100,380,110.2,869.2,202,711.8,0,0,0,0,1,75.3,Andreu and Miren ,2014,Spain
472,RC-50-100,380,110.2,543.2,505.1,711.8,0,0,0,0,1,80.86,Andreu and Miren ,2014,Spain
473,RC-100-100,380,110.2,0,1010.2,711.8,0,0,0,0,1,80.34,Andreu and Miren ,2014,Spain
474,RC-20-60,380,110.2,869.2,195,711.8,0,0,0,0,1,75.05,Andreu and Miren ,2014,Spain
475,RC-50-60,380,110.2,543.2,487.5,711.8,0,0,0,0,1,73.86,Andreu and Miren ,2014,Spain
476,RC-100-60,380,110.2,0,975.1,711.8,0,0,0,0,1,81.04,Andreu and Miren ,2014,Spain
477,RC-20-40,380,110.2,869.2,187.8,711.8,0,0,0,0,1,68.43,Andreu and Miren ,2014,Spain
478,RC-50-40,380,110.2,543.3,469.4,711.8,0,0,0,0,1,61.93,Andreu and Miren ,2014,Spain
479,RC-100-40,380,110.2,0,938.8,711.8,0,0,0,0,1,57.78,Andreu and Miren ,2014,Spain
480,CC,380,110.2,1086.6,0,711.8,0,0,0,0,7,93.05,Andreu and Miren ,2014,Spain
481,RC-20-100,380,110.2,869.2,202,711.8,0,0,0,0,7,90.32,Andreu and Miren ,2014,Spain
482,RC-50-100,380,110.2,543.2,505.1,711.8,0,0,0,0,7,96.69,Andreu and Miren ,2014,Spain
483,RC-100-100,380,110.2,0,1010.2,711.8,0,0,0,0,7,95.34,Andreu and Miren ,2014,Spain
484,RC-20-60,380,110.2,869.2,195,711.8,0,0,0,0,7,104.18,Andreu and Miren ,2014,Spain
485,RC-50-60,380,110.2,543.2,487.5,711.8,0,0,0,0,7,100.79,Andreu and Miren ,2014,Spain
486,RC-100-60,380,110.2,0,975.1,711.8,0,0,0,0,7,102.14,Andreu and Miren ,2014,Spain
487,RC-20-40,380,110.2,869.2,187.8,711.8,0,0,0,0,7,93.6,Andreu and Miren ,2014,Spain
488,RC-50-40,380,110.2,543.3,469.4,711.8,0,0,0,0,7,86.11,Andreu and Miren ,2014,Spain
489,RC-100-40,380,110.2,0,938.8,711.8,0,0,0,0,7,81.51,Andreu and Miren ,2014,Spain
490,NAC,350,175,1353,0,538,0,0,0,0.1,28,36.91,Dilbas et al. ,2014,Turkey
491,RA1C,350,175,576,644,538,0,0,0,0.29,28,34.02,Dilbas et al. ,2014,Turkey
492,RA2C,350,175,777,463,538,0,0,0,0.29,28,35.15,Dilbas et al. ,2014,Turkey
493,RA12C,350,175,0,1111,538,0,0,0,0.29,28,30,Dilbas et al. ,2014,Turkey
494,NACSF5,332.5,175,1353,0,538,0,17.5,0,0.29,28,41.13,Dilbas et al. ,2014,Turkey
495,RA1CSF5,332.5,175,576,644,538,0,17.5,0,0.39,28,35.88,Dilbas et al. ,2014,Turkey
496,RA2CSF5,332.5,175,777,463,538,0,17.5,0,0.39,28,36.29,Dilbas et al. ,2014,Turkey
497,RA12CSF5,332.5,175,0,1111,538,0,17.5,0,0.39,28,34.23,Dilbas et al. ,2014,Turkey
498,NACSF10,315,175,1353,0,538,0,35,0,0.5,28,46.91,Dilbas et al. ,2014,Turkey
499,RA1CSF10,315,175,576,644,538,0,35,0,0.46,28,38.35,Dilbas et al. ,2014,Turkey
500,RA2CSF10,315,175,777,463,538,0,35,0,0.39,28,39.69,Dilbas et al. ,2014,Turkey
501,RA12CSF10,315,175,0,1111,538,0,35,0,0.39,28,29.79,Dilbas et al. ,2014,Turkey
502,NC30,300,205,1128,0,697,0,0,0,0,28,29.24,Duan and Poon ,2014,Hong Kong
503,C30RA1,300,205,0,1075,697,0,0,0,0,28,29.66,Duan and Poon ,2014,Hong Kong
504,C30RA2,300,205,0,1027,697,0,0,0,0,28,24.75,Duan and Poon ,2014,Hong Kong
505,C30RA3,300,205,0,1027,697,0,0,0,0,28,23.47,Duan and Poon ,2014,Hong Kong
506,NC45,350,180,1143,0,706,0,0,0,0,28,40.93,Duan and Poon ,2014,Hong Kong
507,C45RA1,350,180,0,1089,706,0,0,0,0,28,40.34,Duan and Poon ,2014,Hong Kong
508,C45RA2,350,180,0,1041,706,0,0,0,0,28,35.59,Duan and Poon ,2014,Hong Kong
509,C45RA3,350,180,0,1041,706,0,0,0,0,28,36.36,Duan and Poon ,2014,Hong Kong
510,NC60,425,185,1077,0,696,0,0,0,0,28,59.23,Duan and Poon ,2014,Hong Kong
511,C60RA1,425,185,0,1028,696,0,0,0,0,28,57.69,Duan and Poon ,2014,Hong Kong
512,C60RA2,425,185,0,982,696,0,0,0,0,28,51.63,Duan and Poon ,2014,Hong Kong
513,C60RA3,425,185,0,982,696,0,0,0,0,28,51.15,Duan and Poon ,2014,Hong Kong
514,NC80,485,165,1089,0,685,0,0,0,0,28,77.69,Duan and Poon ,2014,Hong Kong
515,C80RA1,485,165,0,1039,685,0,0,0,0,28,75.19,Duan and Poon ,2014,Hong Kong
516,C80RA2,485,165,0,979,685,0,0,0,0,28,68.46,Duan and Poon ,2014,Hong Kong
517,C80RA3,485,165,0,982,685,0,0,0,0,28,62.88,Duan and Poon ,2014,Hong Kong
518,NC30,300,205,1128,0,697,0,0,0,0,90,33.39,Duan and Poon ,2014,Hong Kong
519,C30RA1,300,205,0,1075,697,0,0,0,0,90,33.73,Duan and Poon ,2014,Hong Kong
520,C30RA2,300,205,0,1027,697,0,0,0,0,90,28.81,Duan and Poon ,2014,Hong Kong
521,C30RA3,300,205,0,1027,697,0,0,0,0,90,24.07,Duan and Poon ,2014,Hong Kong
522,NC45,350,180,1143,0,706,0,0,0,0,90,50.96,Duan and Poon ,2014,Hong Kong
523,C45RA1,350,180,0,1089,706,0,0,0,0,90,49.33,Duan and Poon ,2014,Hong Kong
524,C45RA2,350,180,0,1041,706,0,0,0,0,90,39.83,Duan and Poon ,2014,Hong Kong
525,C45RA3,350,180,0,1041,706,0,0,0,0,90,39.24,Duan and Poon ,2014,Hong Kong
526,NC60,425,185,1077,0,696,0,0,0,0,90,66.92,Duan and Poon ,2014,Hong Kong
527,C60RA1,425,185,0,1028,696,0,0,0,0,90,65.1,Duan and Poon ,2014,Hong Kong
528,C60RA2,425,185,0,982,696,0,0,0,0,90,53.37,Duan and Poon ,2014,Hong Kong
529,C60RA3,425,185,0,982,696,0,0,0,0,90,56.35,Duan and Poon ,2014,Hong Kong
530,NC80,485,165,1089,0,685,0,0,0,0,90,84.9,Duan and Poon ,2014,Hong Kong
531,C80RA1,485,165,0,1039,685,0,0,0,0,90,80.87,Duan and Poon ,2014,Hong Kong
532,C80RA2,485,165,0,979,685,0,0,0,0,90,71.44,Duan and Poon ,2014,Hong Kong
