Repository: kevinharperr/concrete-mix-database

# Concrete Mix Database Web Application

## Project Overview

This web application is designed to manage and explore data from a PostgreSQL database containing information about concrete materials, mix compositions, performance test results, and sustainability metrics. It provides functionalities for viewing, adding, searching, and filtering concrete mix data, with a focus on usability and data integrity. The application has been consolidated into a single "cdb_app" structure for improved maintainability.

File: etl/ds4.csv
Mix No.,Total Binder Content (kg/m3)," Cement, OPC (kg/m3)",Fly Ash (kg/m3),Limestone Powder (kg/m3),(Silica Fume) (kg/m3),Water (kg/m3),Superplasticiser (kg/m3),Coarse Aggregate (kg/m3),Fine Aggregate (kg/m3),W/B Ratio,"FA/B (Fly Ash Replacment, %)","LS/B (Limestone Replacement, %)","SF/B (Silica Fume Replacement, %)",SP/B (%),Slump Flow Diameter (mm),"Comp. Strength, Fc-28Days (Mpa)",
1,500,375,50,50,25,190,6.25,824.9,824.9,0.38,10%,10%,5%,1.250%,610,49,
2,518,382.5,85.3,33.5,16.7,206.2,6.02,793.1,793.1,0.40,16%,6%,3%,1.162%,800,38.7,
3,482,321.8,113.5,31.1,15.6,174.5,5.6,845.3,845.3,0.36,24%,6%,3%,1.162%,670,37.6,
4,518,327.5,85.3,70.1,35.1,206.2,6.93,787.2,787.2,0.40,16%,14%,7%,1.338%,750,47.7,
5,518,327.5,121.9,33.5,35.1,206.2,6.93,783.1,783.1,0.40,24%,6%,7%,1.338%,825,47.4,
6,518,327.5,85.3,70.1,35.1,187.5,6.02,812.4,812.4,0.36,16%,14%,7%,1.162%,600,53.5,
7,550,357.5,110,55,27.5,209,6.88,768.3,768.3,0.38,20%,10%,5%,1.251%,835,48.2,
8,482,338.9,79.3,31.1,32.6,191.8,6.45,824.6,824.6,0.40,16%,6%,7%,1.338%,660,43.5,
9,500,300,100,50,50,190,6.25,812.5,812.5,0.38,20%,10%,10%,1.250%,570,62.3,
10,482,304.8,79.3,65.3,32.6,174.5,6.45,845.4,845.4,0.36,16%,14%,7%,1.338%,540,49.6,
11,518,345.9,85.3,70.1,16.7,206.2,6.02,791.2,791.2,0.40,16%,14%,3%,1.162%,795,29.4,
12,518,345.9,121.9,33.5,16.7,187.5,6.02,811.3,811.3,0.36,24%,6%,3%,1.162%,760,38.6,
13,518,345.9,85.3,70.1,16.7,187.5,6.93,814.5,814.5,0.36,16%,14%,3%,1.338%,735,40.4,
14,518,345.9,121.9,33.5,16.7,206.2,6.93,786.1,786.1,0.40,24%,6%,3%,1.338%,925,32.8,
15,482,321.8,79.3,65.3,15.6,191.8,6.45,825.7,825.7,0.40,16%,14%,3%,1.338%,755,26.6,
16,518,327.5,121.9,33.5,35.1,187.5,6.93,807.3,807.3,0.36,24%,6%,7%,1.338%,715,56.9,
17,518,345.9,85.3,70.1,16.7,206.2,6.93,790.2,790.2,0.40,16%,14%,3%,1.338%,845,28.7,
18,482,270.6,113.5,65.3,32.6,191.8,5.6,818.1,818.1,0.40,24%,14%,7%,1.162%,680,35.6,
19,518,290.9,121.9,70.1,35.1,187.5,6.93,805.4,805.4,0.36,24%,14%,7%,1.338%,710,50.8,
20,500,325,100,50,25,190,6.25,816.7,816.7,0.38,20%,10%,5%,1.250%,695,41.6,
21,518,327.5,85.3,70.1,35.1,187.5,6.93,811.5,811.5,0.36,16%,14%,7%,1.338%,650,51.7,
22,482,321.8,113.5,31.1,15.6,191.8,6.45,821.8,821.8,0.40,24%,6%,3%,1.338%,835,30.7,
23,518,327.5,121.9,33.5,35.1,206.2,6.02,784,784,0.40,24%,6%,7%,1.162%,775,46,
24,518,309.2,121.9,70.1,16.7,206.2,6.93,784.2,784.2,0.40,24%,14%,3%,1.338%,920,27.8,
25,518,364.2,85.3,33.5,35.1,206.2,6.02,790.1,790.1,0.40,16%,6%,7%,1.162%,700,51.2,
26,500,325,100,50,25,190,6.25,816.7,816.7,0.38,20%,10%,5%,1.250%,710,43.8,
27,518,345.9,121.9,33.5,16.7,187.5,6.93,810.3,810.3,0.36,24%,6%,3%,1.338%,815,42.2,
28,482,338.9,79.3,31.1,32.6,191.8,5.6,825.5,825.5,0.40,16%,6%,7%,1.162%,610,50.3,
29,518,345.9,121.9,33.5,16.7,206.2,6.02,787.1,787.1,0.40,24%,6%,3%,1.162%,870,31.4,
30,518,309.2,121.9,70.1,16.7,206.2,6.02,785.2,785.2,0.40,24%,14%,3%,1.162%,870,26.4,
31,500,325,100,50,25,190,6.25,816.7,816.7,0.38,20%,10%,5%,1.250%,710,41.6,
32,482,304.8,113.5,31.1,32.6,174.5,5.6,842.5,842.5,0.36,24%,6%,7%,1.162%,570,54.5,
33,500,325,100,50,25,190,6.25,816.7,816.7,0.38,20%,10%,5%,1.250%,700,41.6,
34,450,292.5,90,45,22.5,171,5.63,865,865,0.38,20%,10%,5%,1.251%,585,34.7,
35,518,345.9,85.3,70.1,16.7,187.5,6.02,815.5,815.5,0.36,16%,14%,3%,1.162%,685,39.1,
36,500,275,150,50,25,190,6.25,808.4,808.4,0.38,30%,10%,5%,1.250%,815,36.4,
37,518,290.9,121.9,70.1,35.1,187.5,6.02,806.4,806.4,0.36,24%,14%,7%,1.162%,660,48.3,
38,518,309.2,121.9,70.1,16.7,187.5,6.02,809.4,809.4,0.36,24%,14%,3%,1.162%,760,35.9,
39,482,338.9,79.3,31.1,32.6,174.5,6.45,847.2,847.2,0.36,16%,6%,7%,1.338%,550,59,
40,500,325,100,50,25,190,6.25,816.7,816.7,0.38,20%,10%,5%,1.250%,675,33,
41,482,338.9,79.3,31.1,32.6,174.5,5.6,848.1,848.1,0.36,16%,6%,7%,1.162%,500,59.7,
42,500,275,100,100,25,190,6.25,814.1,814.1,0.38,20%,20%,5%,1.250%,700,29.7,
43,482,321.8,79.3,65.3,15.6,174.5,5.6,849.1,849.1,0.36,16%,14%,3%,1.162%,600,35.8,
44,518,290.9,121.9,70.1,35.1,206.2,6.02,782.2,782.2,0.40,24%,14%,7%,1.162%,770,41,
45,500,350,100,50,0,190,6.25,820.8,820.8,0.38,20%,10%,0%,1.250%,850,20.9,
46,518,382.5,85.3,33.5,16.7,187.5,6.02,817.4,817.4,0.36,16%,6%,3%,1.162%,690,48.2,
47,518,382.5,85.3,33.5,16.7,206.2,6.93,792.1,792.1,0.40,16%,6%,3%,1.338%,850,40.2,
48,500,325,100,50,25,190,6.25,816.7,816.7,0.38,20%,10%,5%,1.250%,690,41.6,
49,500,325,100,50,25,190,6.25,816.7,816.7,0.38,20%,10%,5%,1.250%,700,43.7,
50,500,325,100,50,25,190,6.25,816.7,816.7,0.38,20%,10%,5%,1.250%,690,39.9,
51,500,325,100,50,25,215.5,6.25,783.6,783.6,0.43,20%,10%,5%,1.250%,910,26,
52,518,290.9,121.9,70.1,35.1,206.2,6.93,781.2,781.2,0.40,24%,14%,7%,1.338%,820,40.3,
53,518,364.2,85.3,33.5,35.1,206.2,6.93,789.1,789.1,0.40,16%,6%,7%,1.338%,780,50.5,
54,518,327.5,85.3,70.1,35.1,206.2,6.02,788.2,788.2,0.40,16%,14%,7%,1.162%,695,44,
55,500,325,100,50,25,190,6.25,816.7,816.7,0.38,20%,10%,5%,1.250%,710,42.9,
56,518,364.2,85.3,33.5,35.1,187.5,6.02,814.3,814.3,0.36,16%,6%,7%,1.162%,605,60.6,
57,500,375,100,0,25,190,6.25,819.2,819.2,0.38,20%,0%,5%,1.250%,720,49.5,
58,500,325,100,50,25,190,6.25,816.7,816.7,0.38,20%,10%,5%,1.250%,680,37.6,
59,500,325,100,50,25,190,6.25,816.7,816.7,0.38,20%,10%,5%,1.250%,710,41.9,
60,482,321.8,113.5,31.1,15.6,174.5,6.45,844.4,844.4,0.36,24%,6%,3%,1.338%,725,39.1,
61,482,287.7,113.5,65.3,15.6,191.8,6.45,820,820,0.40,24%,14%,3%,1.338%,830,22.4,
62,482,304.8,79.3,65.3,32.6,191.8,5.6,823.8,823.8,0.40,16%,14%,7%,1.162%,605,46.2,
63,482,287.7,113.5,65.3,15.6,191.8,5.6,821,821,0.40,24%,14%,3%,1.162%,780,21,
64,482,321.8,79.3,65.3,15.6,174.5,6.45,848.2,848.2,0.36,16%,14%,3%,1.338%,645,37.2,
65,482,356,79.3,31.1,15.6,191.8,6.45,827.4,827.4,0.40,16%,6%,3%,1.338%,765,37.1,
66,518,382.5,85.3,33.5,16.7,187.5,6.93,816.4,816.4,0.36,16%,6%,3%,1.338%,740,47.4,
67,500,325,100,50,25,190,6.25,816.7,816.7,0.38,20%,10%,5%,1.250%,700,40.9,
68,500,325,100,50,25,190,6.25,816.7,816.7,0.38,20%,10%,5%,1.250%,710,38.7,
69,482,304.8,79.3,65.3,32.6,191.8,6.45,822.9,822.9,0.40,16%,14%,7%,1.338%,660,42.4,
70,482,356,79.3,31.1,15.6,174.5,6.45,850,850,0.36,16%,6%,3%,1.338%,650,44.3,
71,482,287.7,113.5,65.3,15.6,174.5,5.6,843.5,843.5,0.36,24%,14%,3%,1.162%,770,32.7,
72,482,287.7,113.5,65.3,15.6,174.5,6.45,842.6,842.6,0.36,24%,14%,3%,1.338%,720,31.9,
73,482,321.8,113.5,31.1,15.6,191.8,5.6,822.7,822.7,0.40,24%,6%,3%,1.162%,785,30.4,
74,518,327.5,121.9,33.5,35.1,187.5,6.02,808.3,808.3,0.36,24%,6%,7%,1.162%,660,55.4,
75,518,309.2,121.9,70.1,16.7,187.5,6.93,808.4,808.4,0.36,24%,14%,3%,1.338%,810,35.1,
76,500,325,100,50,25,190,7.5,815.3,815.3,0.38,20%,10%,5%,1.500%,785,43.7,
77,482,304.8,113.5,31.1,32.6,174.5,6.45,841.5,841.5,0.36,24%,6%,7%,1.338%,625,53.7,
78,482,356,79.3,31.1,15.6,174.5,5.6,850.9,850.9,0.36,16%,6%,3%,1.162%,600,41.7,
79,482,304.8,113.5,31.1,32.6,191.8,5.6,819.9,819.9,0.40,24%,6%,7%,1.162%,685,42.7,
80,482,304.8,79.3,65.3,32.6,174.5,5.6,846.3,846.3,0.36,16%,14%,7%,1.162%,400,33.3,
81,500,325,100,50,25,190,5,818,818,0.38,20%,10%,5%,1.000%,635,39.5,
82,482,270.6,113.5,65.3,32.6,191.8,6.45,817.2,817.2,0.40,24%,14%,7%,1.338%,635,34.9,
83,518,364.2,85.3,33.5,35.1,187.5,6.93,813.4,813.4,0.36,16%,6%,7%,1.338%,640,62.2,
84,500,325,100,50,25,165,6.25,849.2,849.2,0.33,20%,10%,5%,1.250%,560,50.6,
85,482,321.8,79.3,65.3,15.6,191.8,5.6,826.6,826.6,0.40,16%,14%,3%,1.162%,705,27.2,
86,500,325,100,50,25,190,6.25,816.7,816.7,0.38,20%,10%,5%,1.250%,705,43.1,
87,482,270.6,113.5,65.3,32.6,174.5,6.45,839.8,839.8,0.36,24%,14%,7%,1.338%,620,46.5,
88,482,270.6,113.5,65.3,32.6,174.5,5.6,840.7,840.7,0.36,24%,14%,7%,1.162%,570,45.1,
89,482,304.8,113.5,31.1,32.6,191.8,6.45,819,819,0.40,24%,6%,7%,1.338%,725,42.4,
90,482,356,79.3,31.1,15.6,191.8,5.6,828.4,828.4,0.40,16%,6%,3%,1.162%,690,30.8,

File: etl/ds5.csv (part 1 of 4)
item number,reference number,mix_name_ref,binder(s),cement type,cemen_strength_class,clinker content,cement content,scm1 type,scm1 content (kg/m3),scm2 type,scm2 content (kg/m3),water content (kg/m3),water binder ratio,admixture1_type,admixture1_kgm3,admixture2_type,admixture2_kgm3,fcm. cube 150. wet curing (28 d)
1,A2923,51,CEM I,CEM I,32.5R,1,300,,0,,0,180,0.6,,0,,0,28.336
2,A2923,52,CEM I with fly_ash_lignite(brown coal),CEM I,32.5R,1,270,fly_ash_lignite(brown coal),67.5,,0,180,0.61,,0,,0,27.232
3,A2923,53,CEM I,CEM I,42.5R,1,300,,0,,0,180,0.6,,0,,0,36.524
4,A2923,54,CEM I with fly_ash_lignite(brown coal),CEM I,42.5R,1,270,fly_ash_lignite(brown coal),67.5,,0,180,0.61,,0,,0,35.144
5,A2923,55,CEM III/A,CEM III/A,32.5N,0.5,300,,0,,0,180,0.6,,0,,0,27.232
6,A2923,56,CEM III/A with fly_ash_lignite(brown coal),CEM III/A,32.5N,0.5,270,fly_ash_lignite(brown coal),67.5,,0,180,0.61,,0,,0,27.14
7,5020,1,CEM I,CEM I,32.5R,1,300,,0,,0,180,0.6,,0,,0,41.952
8,5020,2,CEM III/A,CEM III/A,32.5R,0.46,300,,0,,0,180,0.6,,0,,0,36.892
9,5020,3,CEM III/B,CEM III/B,32.5N,0.34,300,,0,,0,180,0.6,,0,,0,26.772
10,5020,7,CEM I,CEM I,32.5R,1,270,,0,,0,180,0.67,,0,,0,34.868
11,5020,8,CEM III/A,CEM III/A,32.5R,0.46,270,,0,,0,180,0.67,,0,,0,29.44
12,5020,9,CEM III/B,CEM III/B,32.5N,0.34,270,,0,,0,180,0.67,,0,,0,25.484
13,5020,10 (FA1),CEM I with fly_ash_bituminous_coal,CEM I,32.5R,1,270,fly_ash_bituminous_coal,30,,0,180,0.64,,0,,0,34.684
14,5020,11 (FA1),CEM III/A with fly_ash_bituminous_coal,CEM III/A,32.5R,0.46,270,fly_ash_bituminous_coal,30,,0,180,0.64,,0,,0,31.556
15,5020,12 (FA1),CEM III/B with fly_ash_bituminous_coal,CEM III/B,32.5N,0.34,270,fly_ash_bituminous_coal,30,,0,180,0.64,,0,,0,28.52
16,5020,13 (FA2),CEM I with fly_ash_bituminous_coal,CEM I,32.5R,1,270,fly_ash_bituminous_coal,30,,0,180,0.64,,0,,0,35.236
17,5020,14 (FA2),CEM III/A with fly_ash_bituminous_coal,CEM III/A,32.5R,0.46,270,fly_ash_bituminous_coal,30,,0,180,0.64,,0,,0,31.556
18,5020,15 (FA2),CEM III/B with fly_ash_bituminous_coal,CEM III/B,32.5N,0.34,270,fly_ash_bituminous_coal,30,,0,180,0.64,,0,,0,24.932
19,5020,16 (FA3),CEM I with fly_ash_bituminous_coal,CEM I,32.5R,1,270,fly_ash_bituminous_coal,30,,0,180,0.64,,0,,0,36.524
20,5020,17 (FA3),CEM III/A with fly_ash_bituminous_coal,CEM III/A,32.5R,0.46,270,fly_ash_bituminous_coal,30,,0,180,0.64,,0,,0,30.636
21,5020,18 (FA3),CEM III/B with fly_ash_bituminous_coal,CEM III/B,32.5N,0.34,270,fly_ash_bituminous_coal,30,,0,180,0.64,,0,,0,29.716
22,5020,19 (FA1),CEM I with fly_ash_bituminous_coal,CEM I,32.5R,1,240,fly_ash_bituminous_coal,60,,0,180,0.68,,0,,0,31.464
23,5020,20 (FA1),CEM III/A with fly_ash_bituminous_coal,CEM III/A,32.5R,0.46,240,fly_ash_bituminous_coal,60,,0,180,0.68,,0,,0,25.944
24,5020,21 (FA1),CEM III/B with fly_ash_bituminous_coal,CEM III/B,32.5N,0.34,240,fly_ash_bituminous_coal,60,,0,180,0.68,,0,,0,18.952
25,5020,22 (FA2),CEM I with fly_ash_bituminous_coal,CEM I,32.5R,1,240,fly_ash_bituminous_coal,60,,0,180,0.68,,0,,0,34.868
26,5020,23 (FA2),CEM III/A with fly_ash_bituminous_coal,CEM III/A,32.5R,0.46,240,fly_ash_bituminous_coal,60,,0,180,0.68,,0,,0,33.764
27,5020,24 (FA2),CEM III/B with fly_ash_bituminous_coal,CEM III/B,32.5N,0.34,240,fly_ash_bituminous_coal,60,,0,180,0.68,,0,,0,25.944
28,5020,25 (FA3),CEM I with fly_ash_bituminous_coal,CEM I,32.5R,1,240,fly_ash_bituminous_coal,60,,0,180,0.68,,0,,0,33.212
29,5020,26 (FA3),CEM III/A with fly_ash_bituminous_coal,CEM III/A,32.5R,0.46,240,fly_ash_bituminous_coal,60,,0,180,0.68,,0,,0,25.944
30,5020,27 (FA3),CEM III/B with fly_ash_bituminous_coal,CEM III/B,32.5N,0.34,240,fly_ash_bituminous_coal,60,,0,180,0.68,,0,,0,27.324
31,5020,28 (FA1),CEM I with fly_ash_bituminous_coal,CEM I,32.5R,1,240,fly_ash_bituminous_coal,30,,0,180,0.71,,0,,0,23.92
32,5020,29 (FA1),CEM III/A with fly_ash_bituminous_coal,CEM III/A,32.5R,0.46,240,fly_ash_bituminous_coal,30,,0,180,0.71,,0,,0,25.668
33,5020,30 (FA1),CEM III/B with fly_ash_bituminous_coal,CEM III/B,32.5N,0.34,240,fly_ash_bituminous_coal,30,,0,180,0.71,,0,,0,27.784
34,5020,31 (FA2),CEM I with fly_ash_bituminous_coal,CEM I,32.5R,1,240,fly_ash_bituminous_coal,30,,0,180,0.71,,0,,0,29.624
35,5020,32 (FA2),CEM III/A with fly_ash_bituminous_coal,CEM III/A,32.5R,0.46,240,fly_ash_bituminous_coal,30,,0,180,0.71,,0,,0,26.772
36,5020,33 (FA2),CEM III/B with fly_ash_bituminous_coal,CEM III/B,32.5N,0.34,240,fly_ash_bituminous_coal,30,,0,180,0.71,,0,,0,23
37,5020,34 (FA3),CEM I with fly_ash_bituminous_coal,CEM I,32.5R,1,240,fly_ash_bituminous_coal,30,,0,180,0.71,,0,,0,25.576
38,5020,35 (FA3),CEM III/A with fly_ash_bituminous_coal,CEM III/A,32.5R,0.46,240,fly_ash_bituminous_coal,30,,0,180,0.71,,0,,0,23.644
39,5020,36 (FA3),CEM III/B with fly_ash_bituminous_coal,CEM III/B,32.5N,0.34,240,fly_ash_bituminous_coal,30,,0,180,0.71,,0,,0,24.38
40,F236F323,Z1 Ref1,CEM I,CEM I,32.5R,1,270,,0,,0,162,0.6,,0,,0,32.292
41,F236F323,Z1 Ref2,CEM I,CEM I,32.5R,1,300,,0,,0,180,0.6,,0,,0,30.82
42,F236F323,Z2 Ref1,CEM I,CEM I,32.5R,1,270,,0,,0,162,0.6,,0,,0,31.464
43,F236F323,Z2 Ref2,CEM I,CEM I,32.5R,1,300,,0,,0,180,0.6,,0,,0,28.888
44,F236F323,Z3 Ref1,CEM I,CEM I,42.5R,1,270,,0,,0,162,0.6,,0,,0,40.02
45,F236F323,Z3 Ref2,CEM I,CEM I,42.5R,1,300,,0,,0,180,0.6,,0,,0,37.168
46,F236F323,Z4 Ref1,CEM II/ALL,CEM II/ALL,32.5R,0.82,270,,0,,0,162,0.6,,0,,0,35.328
47,F236F323,Z4 Ref2,CEM II/ALL,CEM II/ALL,32.5R,0.82,300,,0,,0,180,0.6,,0,,0,31.556
48,F236F323,Z5 Ref2,CEM II/BS,CEM II/BS,32.5R,0.74,300,,0,,0,180,0.6,,0,,0,33.304
49,F236F323,Z6 Ref2,CEM III/A,CEM III/A,32.5N,0.5,300,,0,,0,180,0.6,,0,,0,30.268
50,F236F323,Z6Ref3,CEM III/A,CEM III/A,32.5N,0.5,280,,0,,0,154,0.55,,0,,0,37.076
51,F236F323,Z6Ref4,CEM III/A,CEM III/A,32.5N,0.5,330,,0,,0,181.5,0.55,,0,,0,35.88
52,F236F323,Z6Ref5,CEM III/A,CEM III/A,32.5N,0.5,300,,0,,0,180,0.6,,0,,0,31.004
53,F236F323,Z6Ref6,CEM III/A,CEM III/A,32.5N,0.5,260,,0,,0,169,0.65,,0,,0,27.784
54,F236F323,Z7 Ref2,CEM III/A,CEM III/A,32.5N,0.5,300,,0,,0,180,0.6,,0,,0,25.76
55,F236F323,Z8 Ref2,CEM III/B,CEM III/B,32.5N,0.23,300,,0,,0,180,0.6,,0,,0,30.544
56,F236F323,Z1 FA11,CEM I with fly_ash_bituminous_coal,CEM I,32.5R,1,240,fly_ash_bituminous_coal,60,,0,162,0.61,,0,,0,31.372
57,F236F323,Z1FA12,CEM I with fly_ash_bituminous_coal,CEM I,32.5R,1,240,fly_ash_bituminous_coal,60,,0,180,0.68,,0,,0,26.036
58,F236F323,Z1 FA21,CEM I with fly_ash_bituminous_coal,CEM I,32.5R,1,240,fly_ash_bituminous_coal,60,,0,162,0.61,,0,,0,33.856
59,F236F323,Z1 FA22,CEM I with fly_ash_bituminous_coal,CEM I,32.5R,1,240,fly_ash_bituminous_coal,60,,0,180,0.68,,0,,0,26.864
60,F236F323,Z2 FA1,CEM I with fly_ash_bituminous_coal,CEM I,32.5R,1,240,fly_ash_bituminous_coal,60,,0,162,0.61,,0,,0,32.476
61,F236F323,Z2 FA21,CEM I with fly_ash_bituminous_coal,CEM I,32.5R,1,240,fly_ash_bituminous_coal,60,,0,162,0.61,,0,,0,31.924
62,F236F323,Z2 FA3,CEM I with fly_ash_bituminous_coal,CEM I,32.5R,1,240,fly_ash_bituminous_coal,60,,0,162,0.61,,0,,0,34.132
63,F236F323,Z2 FA22,CEM I with fly_ash_bituminous_coal,CEM I,32.5R,1,240,fly_ash_bituminous_coal,60,,0,180,0.68,,0,,0,26.496
64,F236F323,Z3 FA1,CEM I with fly_ash_bituminous_coal,CEM I,42.5R,1,240,fly_ash_bituminous_coal,60,,0,162,0.61,,0,,0,41.216
65,F236F323,Z3 FA21,CEM I with fly_ash_bituminous_coal,CEM I,42.5R,1,240,fly_ash_bituminous_coal,60,,0,162,0.61,,0,,0,42.32
66,F236F323,Z3 FA3,CEM I with fly_ash_bituminous_coal,CEM I,42.5R,1,240,fly_ash_bituminous_coal,60,,0,162,0.61,,0,,0,42.136
67,F236F323,Z3 FA22,CEM I with fly_ash_bituminous_coal,CEM I,42.5R,1,240,fly_ash_bituminous_coal,60,,0,180,0.68,,0,,0,31.372
68,F236F323,Z4 FA1,CEM II/ALL with fly_ash_bituminous_coal,CEM II/ALL,32.5R,0.82,240,fly_ash_bituminous_coal,60,,0,162,0.61,,0,,0,35.052
69,F236F323,Z4 FA21,CEM II/ALL with fly_ash_bituminous_coal,CEM II/ALL,32.5R,0.82,240,fly_ash_bituminous_coal,60,,0,162,0.61,,0,,0,33.488
70,F236F323,Z4 FA3,CEM II/ALL with fly_ash_bituminous_coal,CEM II/ALL,32.5R,0.82,240,fly_ash_bituminous_coal,60,,0,162,0.61,,0,,0,34.408
71,F236F323,Z4 FA22,CEM II/ALL with fly_ash_bituminous_coal,CEM II/ALL,32.5R,0.82,240,fly_ash_bituminous_coal,60,,0,180,0.68,,0,,0,27.048
72,F236F323,Z5 FA1,CEM II/BS with fly_ash_bituminous_coal,CEM II/BS,32.5R,0.74,240,fly_ash_bituminous_coal,60,,0,162,0.61,,0,,0,31.648
73,F236F323,Z5 FA21,CEM II/BS with fly_ash_bituminous_coal,CEM II/BS,32.5R,0.74,240,fly_ash_bituminous_coal,60,,0,162,0.61,,0,,0,33.58
74,F236F323,Z5 FA3,CEM II/BS with fly_ash_bituminous_coal,CEM II/BS,32.5R,0.74,240,fly_ash_bituminous_coal,60,,0,162,0.61,,0,,0,33.304
75,F236F323,Z5 FA22,CEM II/BS with fly_ash_bituminous_coal,CEM II/BS,32.5R,0.74,240,fly_ash_bituminous_coal,60,,0,180,0.68,,0,,0,25.024
76,F236F323,Z6 FA1,CEM III/A with fly_ash_bituminous_coal,CEM III/A,32.5N,0.5,240,fly_ash_bituminous_coal,60,,0,162,0.61,,0,,0,31.832
77,F236F323,Z6 FA21,CEM III/A with fly_ash_bituminous_coal,CEM III/A,32.5N,0.5,240,fly_ash_bituminous_coal,60,,0,162,0.61,,0,,0,32.016
78,F236F323,Z6 FA22,CEM III/A with fly_ash_bituminous_coal,CEM III/A,32.5N,0.5,240,fly_ash_bituminous_coal,60,,0,180,0.68,,0,,0,24.012
79,F236F323,Z6FA23,CEM III/A with fly_ash_bituminous_coal,CEM III/A,32.5N,0.5,260,fly_ash_bituminous_coal,32.5,,0,146.3,0.54,,0,,0,40.204
80,F236F323,Z6FA23e,CEM III/A with fly_ash_bituminous_coal,CEM III/A,32.5N,0.5,260,fly_ash_bituminous_coal,32.5,,0,153.6,0.56,,0,,0,36.708
81,F236F323,Z6FA24,CEM III/A with fly_ash_bituminous_coal,CEM III/A,32.5N,0.5,260,fly_ash_bituminous_coal,32.5,,0,160.9,0.59,,0,,0,33.212
82,F236F323,Z6FA25,CEM III/A with fly_ash_bituminous_coal,CEM III/A,32.5N,0.5,260,fly_ash_bituminous_coal,65,,0,146.3,0.51,,0,,0,42.872
83,F236F323,Z6FA26,CEM III/A with fly_ash_bituminous_coal,CEM III/A,32.5N,0.5,260,fly_ash_bituminous_coal,65,,0,162.5,0.57,,0,,0,35.328
84,F236F323,Z6FA27,CEM III/A with fly_ash_bituminous_coal,CEM III/A,32.5N,0.5,260,fly_ash_bituminous_coal,65,,0,178.8,0.63,,0,,0,31.556
85,F236F323,Z6FA28,CEM III/A with fly_ash_bituminous_coal,CEM III/A,32.5N,0.5,260,fly_ash_bituminous_coal,97.5,,0,149.7,0.51,,0,,0,43.148
86,F236F323,Z6FA29,CEM III/A with fly_ash_bituminous_coal,CEM III/A,32.5N,0.5,260,fly_ash_bituminous_coal,97.5,,0,169.8,0.58,,0,,0,34.408
87,F236F323,Z6FA210,CEM III/A with fly_ash_bituminous_coal,CEM III/A,32.5N,0.5,260,fly_ash_bituminous_coal,97.5,,0,196.6,0.67,,0,,0,25.668
88,F236F323,Z6FA211,CEM III/A with fly_ash_bituminous_coal,CEM III/A,32.5N,0.5,240,fly_ash_bituminous_coal,30,,0,162,0.64,,0,,0,29.44
89,F236F323,Z6FA211e,CEM III/A with fly_ash_bituminous_coal,CEM III/A,32.5N,0.5,240,fly_ash_bituminous_coal,30,,0,175.5,0.7,,0,,0,24.748
90,F236F323,Z6FA212e,CEM III/A with fly_ash_bituminous_coal,CEM III/A,32.5N,0.5,240,fly_ash_bituminous_coal,60,,0,165,0.63,,0,,0,30.544
91,F236F323,Z6FA212,CEM III/A with fly_ash_bituminous_coal,CEM III/A,32.5N,0.5,240,fly_ash_bituminous_coal,60,,0,180,0.68,,0,,0,24.012
92,F236F323,Z6FA213,CEM III/A with fly_ash_bituminous_coal,CEM III/A,32.5N,0.5,240,fly_ash_bituminous_coal,60,,0,195,0.74,,0,,0,19.872
93,F236F323,Z6FA214e,CEM III/A with fly_ash_bituminous_coal,CEM III/A,32.5N,0.5,240,fly_ash_bituminous_coal,90,,0,165,0.61,,0,,0,30.912
94,F236F323,Z6FA214,CEM III/A with fly_ash_bituminous_coal,CEM III/A,32.5N,0.5,240,fly_ash_bituminous_coal,90,,0,189.8,0.7,,0,,0,24.288
95,F236F323,Z6FA215,CEM III/A with fly_ash_bituminous_coal,CEM III/A,32.5N,0.5,240,fly_ash_bituminous_coal,90,,0,214.5,0.79,,0,,0,18.124
96,F236F323,Z6 FA3,CEM III/A with fly_ash_bituminous_coal,CEM III/A,32.5N,0.5,240,fly_ash_bituminous_coal,60,,0,162,0.61,,0,,0,32.292
97,F236F323,Z7 FA21,CEM III/A with fly_ash_bituminous_coal,CEM III/A,32.5N,0.5,240,fly_ash_bituminous_coal,60,,0,162,0.61,,0,,0,28.612
98,F236F323,Z8 FA21,CEM III/B with fly_ash_bituminous_coal,CEM III/B,32.5N,0.23,240,fly_ash_bituminous_coal,60,,0,162,0.61,,0,,0,30.636
99,F397,P2,CEM I,CEM I,32.5R,1,300,,0,,0,180,0.6,,0,,0,35.696
100,F397,H,CEM III/A,CEM III/A,32.5N,0.5,300,,0,,0,180,0.6,,0,,0,37.444
101,F397,PT,CEM I with fly_ash_bituminous_coal,CEM I,32.5R,1,180,fly_ash_bituminous_coal,270,,0,189,0.93,,0,,0,28.888
102,F397,HT,CEM III/A with fly_ash_bituminous_coal,CEM III/A,32.5N,0.5,220,fly_ash_bituminous_coal,147,,0,176,0.71,,0,,0,31.556
103,F758,I.1,CEM I,CEM I,32.5R,1,300,,0,,0,180,0.6,,0,,0,33.488
104,F758,I.5,CEM I with fly_ash_bituminous_coal & SF,CEM I,32.5R,1,269,fly_ash_bituminous_coal,89,SF,30,200,0.6,,0,,0,39.1
105,F758,III.1,CEM III/A,CEM III/A,32.5N,0.435,300,,0,,0,180,0.6,,0,,0,33.488
106,F758,III.5,CEM III/A with fly_ash_bituminous_coal & SF,CEM III/A,32.5N,0.435,268,fly_ash_bituminous_coal,32,SF,30,200,0.64,,0,,0,40.02
107,F759,B1,CEM I,CEM I,32.5R,1,300,,0,,0,165,0.55,air_entrainer,0.69,,0,35.972
108,F759,B2,CEM II/BS,CEM II/BS,32.5R,0.775,300,,0,,0,165,0.55,air_entrainer,1.05,,0,27.232
109,F759,B3,CEM III/A,CEM III/A,42.5N,0.5,300,,0,,0,165,0.55,air_entrainer,1.35,,0,30.544
110,F759,B4,CEM III/A,CEM III/A,32.5N,0.427,300,,0,,0,165,0.55,air_entrainer,1.65,,0,24.84
111,F759,B5,CEM I with fly_ash_bituminous_coal,CEM I,32.5R,1,270,fly_ash_bituminous_coal,90,,0,168,0.55,air_entrainer,1.242,,0,30.452
112,F759,B6,CEM II/BS with fly_ash_bituminous_coal,CEM II/BS,32.5R,0.775,270,fly_ash_bituminous_coal,90,,0,168,0.55,air_entrainer,1.35,,0,32.108
113,F759,B7,CEM III/A with fly_ash_bituminous_coal,CEM III/A,42.5N,0.5,270,fly_ash_bituminous_coal,90,,0,168,0.55,air_entrainer,1.89,,0,31.924
114,F759,B8,CEM I with fly_ash_bituminous_coal,CEM I,32.5R,1,270,fly_ash_bituminous_coal,90,,0,168,0.55,air_entrainer,1.107,,0,31.648
115,F759,B9,CEM II/BS with fly_ash_bituminous_coal,CEM II/BS,32.5R,0.775,270,fly_ash_bituminous_coal,90,,0,168,0.55,air_entrainer,1.458,,0,32.568
116,F759,B10,CEM III/A with fly_ash_bituminous_coal,CEM III/A,42.5N,0.5,270,fly_ash_bituminous_coal,90,,0,168,0.55,air_entrainer,1.755,,0,30.176
117,F759,B11,CEM I,CEM I,32.5R,1,320,,0,,0,160,0.5,,0,,0,48.484
118,F759,B12,CEM I,CEM I,32.5R,1,320,,0,,0,160,0.5,air_entrainer,0.928,,0,34.684
119,F759,B13,CEM II/BS,CEM II/BS,32.5R,0.775,320,,0,,0,160,0.5,,0,,0,45.632
120,F759,B14,CEM II/BS,CEM II/BS,32.5R,0.775,320,,0,,0,160,0.5,air_entrainer,1.056,,0,36.708
121,F759,B15,CEM III/A,CEM III/A,42.5N,0.5,320,,0,,0,160,0.5,,0,,0,50.324
122,F759,B16,CEM III/A,CEM III/A,42.5N,0.5,320,,0,,0,160,0.5,air_entrainer,1.216,,0,40.388
123,F759,B17,CEM I with fly_ash_bituminous_coal,CEM I,32.5R,1,270,fly_ash_bituminous_coal,90,,0,153,0.5,,0,,0,46.92
124,F759,B18,CEM I with fly_ash_bituminous_coal,CEM I,32.5R,1,270,fly_ash_bituminous_coal,90,,0,153,0.5,air_entrainer,1.404,,0,35.512
125,F759,B19,CEM II/BS with fly_ash_bituminous_coal,CEM II/BS,32.5R,0.775,270,fly_ash_bituminous_coal,90,,0,153,0.5,,0,,0,44.252
126,F759,B20,CEM II/BS with fly_ash_bituminous_coal,CEM II/BS,32.5R,0.775,270,fly_ash_bituminous_coal,90,,0,153,0.5,air_entrainer,1.62,,0,38.64
127,F759,B21,CEM III/A with fly_ash_bituminous_coal,CEM III/A,42.5N,0.5,270,fly_ash_bituminous_coal,90,,0,153,0.5,,0,,0,48.392
128,F759,B22,CEM III/A with fly_ash_bituminous_coal,CEM III/A,42.5N,0.5,270,fly_ash_bituminous_coal,90,,0,153,0.5,air_entrainer,2.052,,0,38.732
129,F759,B23,CEM I,CEM I,32.5R,1,300,,0,,0,165,0.55,,0,,0,42.32
130,F759,B24,CEM III/A,CEM III/A,42.5N,0.5,300,,0,,0,165,0.55,,0,,0,44.62
131,F759,B25,CEM I with fly_ash_bituminous_coal,CEM I,32.5R,1,270,fly_ash_bituminous_coal,90,,0,168,0.55,,0,,0,41.216
132,F759,B26,CEM III/A with fly_ash_bituminous_coal,CEM III/A,42.5N,0.5,270,fly_ash_bituminous_coal,90,,0,168,0.55,,0,,0,43.056
133,F871/1,B_ref,CEM I,CEM I,32.5R,1,320,,0,,0,160,0.5,,0,,0,57.96
134,F871/1,A_som,CEM I with fly_ash_bituminous_coal,CEM I,32.5R,1,270,fly_ash_bituminous_coal,90,,0,153,0.5,,0,,0,62.008
135,F871/1,A_win,CEM I with fly_ash_bituminous_coal,CEM I,32.5R,1,300,fly_ash_bituminous_coal,70,,0,164,0.5,,0,,0,60.904
136,F7038,BW 1111,CEM I with GGBFS,CEM I,32.5R,1,240,GGBFS,80,,0,168,0.53,,0,,0,41.124
137,F7038,BW 1112A,CEM I with GGBFS,CEM I,32.5R,1,185,GGBFS,185,,0,168,0.45,,0,,0,44.068
138,F7038,BW 1112B,CEM I with GGBFS,CEM I,32.5R,1,160,GGBFS,160,,0,168,0.53,,0,,0,36.892
139,F7038,BW 1112C,CEM I with GGBFS,CEM I,32.5R,1,140,GGBFS,140,,0,168,0.6,,0,,0,29.808
140,F7038,B 1113A,CEM I with GGBFS,CEM I,32.5R,1,147,GGBFS,220,,0,168,0.46,SP,0.147,,1.47,45.816
141,F7038,B 1113B,CEM I with GGBFS,CEM I,32.5R,1,127,GGBFS,190,,0,168,0.53,,0,,0,37.996
142,F7038,B 1113C,CEM I with GGBFS,CEM I,32.5R,1,110,GGBFS,165,,0,168,0.61,,0,,0,30.728
143,F7038,B 1311A,CEM I with GGBFS,CEM I,32.5R,1,280,GGBFS,93,,0,168,0.45,,0,,0,50.048
144,F7038,B 1311B,CEM I with GGBFS,CEM I,32.5R,1,240,GGBFS,80,,0,168,0.53,,0,,0,37.996
145,F7038,B 1311C,CEM I with GGBFS,CEM I,32.5R,1,210,GGBFS,70,,0,168,0.6,,0,,0,32.844
146,F7038,B 1312A,CEM I with GGBFS,CEM I,32.5R,1,185,GGBFS,185,,0,168,0.45,,0,,0,44.252
147,F7038,B 1312B,CEM I with GGBFS,CEM I,32.5R,1,160,GGBFS,160,,0,168,0.53,,0,,0,33.488
148,F7038,B 1312C,CEM I with GGBFS,CEM I,32.5R,1,140,GGBFS,140,,0,168,0.6,,0,,0,25.3
149,F7038,B 1511A,CEM I with GGBFS,CEM I,32.5R,1,280,GGBFS,93,,0,168,0.45,,0,,0,42.596
150,F7038,B 1511B,CEM I with GGBFS,CEM I,32.5R,1,240,GGBFS,80,,0,168,0.53,,0,,0,33.672
151,F7038,B 1511C,CEM I with GGBFS,CEM I,32.5R,1,210,GGBFS,70,,0,168,0.6,,0,,0,25.76
152,F7038,B 1512A,CEM I with GGBFS,CEM I,32.5R,1,185,GGBFS,185,,0,168,0.45,,0,,0,32.016
153,F7038,B 1512B,CEM I with GGBFS,CEM I,32.5R,1,160,GGBFS,160,,0,168,0.53,,0,,0,25.116
154,F7038,B 1512C,CEM I with GGBFS,CEM I,32.5R,1,140,GGBFS,140,,0,168,0.6,,0,,0,19.688
155,F7038,B 1611A,CEM I with GGBFS,CEM I,32.5R,1,280,GGBFS,93,,0,168,0.45,,0,,0,41.584
156,F7038,B 1611B,CEM I with GGBFS,CEM I,32.5R,1,240,GGBFS,80,,0,168,0.53,,0,,0,35.512
157,F7038,B 1611C,CEM I with GGBFS,CEM I,32.5R,1,210,GGBFS,70,,0,168,0.6,,0,,0,26.036
158,F7038,B 1612A,CEM I with GGBFS,CEM I,32.5R,1,185,GGBFS,185,,0,168,0.45,,0,,0,33.672
159,F7038,B 1612B,CEM I with GGBFS,CEM I,32.5R,1,160,GGBFS,160,,0,168,0.53,,0,,0,28.244
160,F7038,B 1612C,CEM I with GGBFS,CEM I,32.5R,1,140,GGBFS,140,,0,168,0.6,,0,,0,21.528
161,F7038,B 2111A,CEM I with GGBFS,CEM I,42.5R,1,280,GGBFS,93,,0,168,0.45,,0,,0,78.936
162,F7038,B 2111B,CEM I with GGBFS,CEM I,42.5R,1,240,GGBFS,80,,0,168,0.53,,0,,0,52.256
163,F7038,B 2111C,CEM I with GGBFS,CEM I,42.5R,1,210,GGBFS,70,,0,168,0.6,,0,,0,46.184
164,F7038,B 2112A,CEM I with GGBFS,CEM I,42.5R,1,185,GGBFS,185,,0,168,0.45,,0,,0,64.676
165,F7038,B 2112B,CEM I with GGBFS,CEM I,42.5R,1,160,GGBFS,160,,0,168,0.53,,0,,0,52.072
166,F7038,B 2112C,CEM I with GGBFS,CEM I,42.5R,1,140,GGBFS,140,,0,168,0.6,,0,,0,44.344
167,F7038,BW 3000A,CEM II/BS,CEM II/BS,32.5R,0.724,370,,0,,0,168,0.45,,0,,0,46.828
168,F7038,BW 3000B,CEM II/BS,CEM II/BS,32.5R,0.724,315,,0,,0,168,0.53,,0,,0,40.388
169,F7038,BW 3000C,CEM II/BS,CEM II/BS,32.5R,0.724,275,,0,,0,168,0.61,,0,,0,31.188
170,F7038,B 3111A,CEM II/BS with GGBFS,CEM II/BS,32.5R,0.724,280,GGBFS,93,,0,168,0.45,,0,,0,47.38
171,F7038,B 3111B,CEM II/BS with GGBFS,CEM II/BS,32.5R,0.724,240,GGBFS,80,,0,168,0.53,,0,,0,37.076
172,F7038,B 3111C,CEM II/BS with GGBFS,CEM II/BS,32.5R,0.724,210,GGBFS,70,,0,168,0.6,,0,,0,32.936
173,F7038,B 3112A,CEM II/BS with GGBFS,CEM II/BS,32.5R,0.724,185,GGBFS,185,,0,168,0.45,,0,,0,45.816
174,F7038,B 3112B,CEM II/BS with GGBFS,CEM II/BS,32.5R,0.724,160,GGBFS,160,,0,168,0.53,,0,,0,38.64
175,F7038,B 3112C,CEM II/BS with GGBFS,CEM II/BS,32.5R,0.724,140,GGBFS,140,,0,168,0.6,,0,,0,30.268
176,F7038,B 3311A,CEM II/BS with GGBFS,CEM II/BS,32.5R,0.724,280,GGBFS,93,,0,168,0.45,,0,,0,48.944
177,F7038,B 3311B,CEM II/BS with GGBFS,CEM II/BS,32.5R,0.724,240,GGBFS,80,,0,168,0.53,,0,,0,36.616
178,F7038,B 3311C,CEM II/BS with GGBFS,CEM II/BS,32.5R,0.724,210,GGBFS,70,,0,168,0.6,,0,,0,29.348
179,F7038,B 3312A,CEM II/BS with GGBFS,CEM II/BS,32.5R,0.724,185,GGBFS,185,,0,168,0.45,,0,,0,45.172
180,F7038,B 3312B,CEM II/BS with GGBFS,CEM II/BS,32.5R,0.724,160,GGBFS,160,,0,168,0.53,,0,,0,31.372
181,F7038,B 3312C,CEM II/BS with GGBFS,CEM II/BS,32.5R,0.724,140,GGBFS,140,,0,168,0.6,,0,,0,28.98
182,F7038,B 3511A,CEM II/BS with GGBFS,CEM II/BS,32.5R,0.724,280,GGBFS,93,,0,168,0.45,,0,,0,39.56
183,F7038,B 3511B,CEM II/BS with GGBFS,CEM II/BS,32.5R,0.724,240,GGBFS,80,,0,168,0.53,,0,,0,33.304
184,F7038,B 3511C,CEM II/BS with GGBFS,CEM II/BS,32.5R,0.724,210,GGBFS,70,,0,168,0.6,,0,,0,26.496
185,F7038,B 3512A,CEM II/BS with GGBFS,CEM II/BS,32.5R,0.724,185,GGBFS,185,,0,168,0.45,,0,,0,31.096
186,F7038,B 3512B,CEM II/BS with GGBFS,CEM II/BS,32.5R,0.724,160,GGBFS,160,,0,168,0.53,,0,,0,23.644
187,F7038,B 3512C,CEM II/BS with GGBFS,CEM II/BS,32.5R,0.724,140,GGBFS,140,,0,168,0.6,,0,,0,19.872
188,F7038,B 3611A,CEM II/BS with GGBFS,CEM II/BS,32.5R,0.724,280,GGBFS,93,,0,168,0.45,,0,,0,46.552
189,F7038,B 3611B,CEM II/BS with GGBFS,CEM II/BS,32.5R,0.724,240,GGBFS,80,,0,168,0.53,,0,,0,36.8
190,F7038,B 3611C,CEM II/BS with GGBFS,CEM II/BS,32.5R,0.724,210,GGBFS,70,,0,168,0.6,,0,,0,30.268
191,F7038,B 3612A,CEM II/BS with GGBFS,CEM II/BS,32.5R,0.724,185,GGBFS,185,,0,168,0.45,,0,,0,39.192
192,F7038,B 3612B,CEM II/BS with GGBFS,CEM II/BS,32.5R,0.724,160,GGBFS,160,,0,168,0.53,,0,,0,32.66
193,F7038,B 3612C,CEM II/BS with GGBFS,CEM II/BS,32.5R,0.724,140,GGBFS,140,,0,168,0.6,,0,,0,26.68
194,F7038,BW 6000A,CEM III/A,CEM III/A,32.5N,0.488,370,,0,,0,168,0.45,,0,,0,49.772
195,F7038,BW 6000B,CEM III/A,CEM III/A,32.5N,0.488,315,,0,,0,168,0.53,,0,,0,36.145
196,F7038,BW 6000C,CEM III/A,CEM III/A,32.5N,0.488,275,,0,,0,168,0.61,,0,,0,33.58
197,F7038,B 6111A,CEM III/A with GGBFS,CEM III/A,32.5N,0.488,280,GGBFS,93,,0,168,0.45,,0,,0,47.656
198,F7038,B 6111B,CEM III/A with GGBFS,CEM III/A,32.5N,0.488,240,GGBFS,80,,0,168,0.53,,0,,0,36.432
199,F7038,B 6111C,CEM III/A with GGBFS,CEM III/A,32.5N,0.488,210,GGBFS,70,,0,168,0.6,,0,,0,32.568
200,F7038,B 6112A,CEM III/A with GGBFS,CEM III/A,32.5N,0.488,185,GGBFS,185,,0,168,0.45,,0,,0,43.516
201,F7038,B 6112B,CEM III/A with GGBFS,CEM III/A,32.5N,0.488,160,GGBFS,160,,0,168,0.53,,0,,0,34.96
202,F7038,B 6112C,CEM III/A with GGBFS,CEM III/A,32.5N,0.488,140,GGBFS,140,,0,168,0.6,,0,,0,27.784
203,F7038,B 6311A,CEM III/A with GGBFS,CEM III/A,32.5N,0.488,280,GGBFS,93,,0,168,0.45,,0,,0,45.08
204,F7038,B 6311B,CEM III/A with GGBFS,CEM III/A,32.5N,0.488,240,GGBFS,80,,0,168,0.53,,0,,0,35.144
205,F7038,B 6311C,CEM III/A with GGBFS,CEM III/A,32.5N,0.488,210,GGBFS,70,,0,168,0.6,,0,,0,27.784
206,F7038,B 6312A,CEM III/A with GGBFS,CEM III/A,32.5N,0.488,185,GGBFS,185,,0,168,0.45,,0,,0,36.432
207,F7038,B 6312B,CEM III/A with GGBFS,CEM III/A,32.5N,0.488,160,GGBFS,160,,0,168,0.53,,0,,0,28.796
208,F7038,B 6312C,CEM III/A with GGBFS,CEM III/A,32.5N,0.488,140,GGBFS,140,,0,168,0.6,,0,,0,23.184
209,F7038,B 6511A,CEM III/A with GGBFS,CEM III/A,32.5N,0.488,280,GGBFS,93,,0,168,0.45,,0,,0,40.204
210,F7038,B 6511B,CEM III/A with GGBFS,CEM III/A,32.5N,0.488,240,GGBFS,80,,0,168,0.53,,0,,0,32.016
211,F7038,B 6511C,CEM III/A with GGBFS,CEM III/A,32.5N,0.488,210,GGBFS,70,,0,168,0.6,,0,,0,24.288
212,F7038,B 6512A,CEM III/A with GGBFS,CEM III/A,32.5N,0.488,185,GGBFS,185,,0,168,0.45,,0,,0,31.74
213,F7038,B 6512B,CEM III/A with GGBFS,CEM III/A,32.5N,0.488,160,GGBFS,160,,0,168,0.53,,0,,0,23.368
214,F7038,B 6512C,CEM III/A with GGBFS,CEM III/A,32.5N,0.488,140,GGBFS,140,,0,168,0.6,,0,,0,19.872
215,F7038,B 6611A,CEM III/A with GGBFS,CEM III/A,32.5N,0.488,280,GGBFS,93,,0,168,0.45,,0,,0,43.332
216,F7038,B 6611B,CEM III/A with GGBFS,CEM III/A,32.5N,0.488,240,GGBFS,80,,0,168,0.53,,0,,0,34.132
217,F7038,B 6611C,CEM III/A with GGBFS,CEM III/A,32.5N,0.488,210,GGBFS,70,,0,168,0.6,,0,,0,29.808
218,F7038,B 6612A,CEM III/A with GGBFS,CEM III/A,32.5N,0.488,185,GGBFS,185,,0,168,0.45,,0,,0,35.788
219,F7038,B 6612B,CEM III/A with GGBFS,CEM III/A,32.5N,0.488,160,GGBFS,160,,0,168,0.53,,0,,0,29.532
220,F7038,B 6612C,CEM III/A with GGBFS,CEM III/A,32.5N,0.488,140,GGBFS,140,,0,168,0.6,,0,,0,21.804
221,F7037,B1000gA,CEM I,CEM I,32.5R,1,335,,0,,0,168,0.5,,0,,0,42.78
222,F7037,B1000gB,CEM I,CEM I,32.5R,1,280,,0,,0,168,0.6,,0,,0,31.587
223,F7037,B1000gC,CEM I,CEM I,32.5R,1,240,,0,,0,168,0.7,,0,,0,27.048
224,F7037,BW1000A,CEM I,CEM I,32.5R,1,370,,0,,0,168,0.45,,0,,0,49.68
225,F7037,BW1000B,CEM I,CEM I,32.5R,1,315,,0,,0,168,0.53,,0,,0,39.529
226,F7037,BW1000C,CEM I,CEM I,32.5R,1,275,,0,,0,168,0.61,,0,,0,30.636
227,F7037,B1111A,CEM I with GGBFS,CEM I,32.5R,1,280,GGBFS,93,,0,168,0.45,,0,,0,52.072
228,F7037,B1111B,CEM I with GGBFS,CEM I,32.5R,1,240,GGBFS,80,,0,168,0.53,,0,,0,41.124
229,F7037,B1111C,CEM I with GGBFS,CEM I,32.5R,1,210,GGBFS,70,,0,168,0.6,,0,,0,31.74
230,F7037,B1121gA,CEM I with GGBFS,CEM I,32.5R,1,280,GGBFS,93,,0,168,0.45,,0,,0,51.796
231,F7037,B1121gB,CEM I with GGBFS,CEM I,32.5R,1,240,GGBFS,80,,0,168,0.53,,0,,0,41.799
232,F7037,B1121gC,CEM I with GGBFS,CEM I,32.5R,1,210,GGBFS,70,,0,168,0.6,,0,,0,34.868
233,F7037,B1122gA,CEM I with GGBFS,CEM I,32.5R,1,185,GGBFS,185,,0,168,0.45,,0,,0,51.152
234,F7037,B1122gB,CEM I with GGBFS,CEM I,32.5R,1,160,GGBFS,160,,0,168,0.53,,0,,0,46.521
235,F7037,B1122gC,CEM I with GGBFS,CEM I,32.5R,1,140,GGBFS,140,,0,168,0.6,,0,,0,34.868
236,F7037,B1124gA,CEM I with GGBFS,CEM I,32.5R,1,120,GGBFS,240,,0,168,0.47,,0,,0,46.644
237,F7037,B1124gB,CEM I with GGBFS,CEM I,32.5R,1,105,GGBFS,210,,0,168,0.53,,0,,0,39.805
238,F7037,B1124gC,CEM I with GGBFS,CEM I,32.5R,1,90,GGBFS,180,,0,168,0.62,,0,,0,34.316
239,F7037,B1131A,CEM I with GGBFS,CEM I,32.5R,1,280,GGBFS,93,,0,168,0.45,,0,,0,60.168
240,F7037,B1131B,CEM I with GGBFS,CEM I,32.5R,1,240,GGBFS,80,,0,168,0.53,,0,,0,48.791
241,F7037,B1131C,CEM I with GGBFS,CEM I,32.5R,1,210,GGBFS,70,,0,168,0.6,,0,,0,39.652
242,F7037,B1211A,CEM I with GGBFS,CEM I,32.5R,1,280,GGBFS,93,,0,168,0.45,,0,,0,53.82
243,F7037,B1211B,CEM I with GGBFS,CEM I,32.5R,1,240,GGBFS,80,,0,168,0.53,,0,,0,36.34
244,F7037,B1211C,CEM I with GGBFS,CEM I,32.5R,1,210,GGBFS,70,,0,168,0.6,,0,,0,31.065
245,F7037,B1221A,CEM I with GGBFS,CEM I,32.5R,1,280,GGBFS,93,,0,168,0.45,,0,,0,50.784
246,F7037,B1221B,CEM I with GGBFS,CEM I,32.5R,1,240,GGBFS,80,,0,168,0.53,,0,,0,42.535
247,F7037,B1221C,CEM I with GGBFS,CEM I,32.5R,1,210,GGBFS,70,,0,168,0.6,,0,,0,37.26
248,F7037,B1231A,CEM I with GGBFS,CEM I,32.5R,1,280,GGBFS,93,,0,168,0.45,,0,,0,56.151
249,F7037,B1231B,CEM I with GGBFS,CEM I,32.5R,1,240,GGBFS,80,,0,168,0.53,,0,,0,47.687
250,F7037,B1231C,CEM I with GGBFS,CEM I,32.5R,1,210,GGBFS,70,,0,168,0.6,,0,,0,38.701
251,F7037,B1321A,CEM I with GGBFS,CEM I,32.5R,1,280,GGBFS,93,,0,168,0.45,,0,,0,55.936
252,F7037,B1321B,CEM I with GGBFS,CEM I,32.5R,1,240,GGBFS,80,,0,168,0.53,,0,,0,39.775
253,F7037,B1321C,CEM I with GGBFS,CEM I,32.5R,1,210,GGBFS,70,,0,168,0.6,,0,,0,33.672
254,F7037,B1331A,CEM I with GGBFS,CEM I,32.5R,1,280,GGBFS,93,,0,168,0.45,,0,,0,58.972
255,F7037,B1331B,CEM I with GGBFS,CEM I,32.5R,1,240,GGBFS,80,,0,168,0.53,,0,,0,42.228
256,F7037,B1331C,CEM I with GGBFS,CEM I,32.5R,1,210,GGBFS,70,,0,168,0.6,,0,,0,38.732
257,F7037,B2000A,CEM I,CEM I,42.5R,1,335,,0,,0,168,0.5,,0,,0,53.636
258,F7037,B2000B,CEM I,CEM I,42.5R,1,280,,0,,0,168,0.6,,0,,0,44.252
259,F7037,B2000C,CEM I,CEM I,42.5R,1,240,,0,,0,168,0.7,,0,,0,35.42
260,F7037,BW2000A,CEM I,CEM I,42.5R,1,370,,0,,0,168,0.45,,0,,0,57.285
261,F7037,BW2000B,CEM I,CEM I,42.5R,1,315,,0,,0,168,0.53,,0,,0,49.588
262,F7037,BW2000C,CEM I,CEM I,42.5R,1,275,,0,,0,168,0.61,,0,,0,40.756
263,F7037,B2121A,CEM I with GGBFS,CEM I,42.5R,1,280,GGBFS,93,,0,168,0.45,,0,,0,60.444
264,F7037,B2121B,CEM I with GGBFS,CEM I,42.5R,1,240,GGBFS,80,,0,168,0.53,,0,,0,50.753
265,F7037,B2121C,CEM I with GGBFS,CEM I,42.5R,1,210,GGBFS,70,,0,168,0.6,,0,,0,42.872
266,F7037,B3000A,CEM II/BS,CEM II/BS,32.5R,0.724,335,,0,,0,168,0.5,,0,,0,45.908
267,F7037,B3000B,CEM II/BS,CEM II/BS,32.5R,0.724,280,,0,,0,168,0.6,,0,,0,34.316
268,F7037,B3000C,CEM II/BS,CEM II/BS,32.5R,0.724,240,,0,,0,168,0.7,,0,,0,26.312
269,F7037,B3121A,CEM II/BS with GGBFS,CEM II/BS,32.5R,0.724,280,GGBFS,93,,0,168,0.45,,0,,0,54.648
270,F7037,B3121B,CEM II/BS with GGBFS,CEM II/BS,32.5R,0.724,240,GGBFS,80,,0,168,0.53,,0,,0,44.375
271,F7037,B3121C,CEM II/BS with GGBFS,CEM II/BS,32.5R,0.724,210,GGBFS,70,,0,168,0.6,,0,,0,36.34
272,F7037,B3122A,CEM II/BS with GGBFS,CEM II/BS,32.5R,0.724,185,GGBFS,185,,0,168,0.45,,0,,0,52.624
273,F7037,B3122B,CEM II/BS with GGBFS,CEM II/BS,32.5R,0.724,160,GGBFS,160,,0,168,0.53,,0,,0,38.763
274,F7037,B3122C,CEM II/BS with GGBFS,CEM II/BS,32.5R,0.724,140,GGBFS,140,,0,168,0.6,,0,,0,35.696
275,F7037,B3125A,CEM II/BS with GGBFS,CEM II/BS,32.5R,0.724,106,GGBFS,265,,0,168,0.45,,0,,0,40.756
276,F7037,B3125B,CEM II/BS with GGBFS,CEM II/BS,32.5R,0.724,92,GGBFS,230,,0,168,0.52,,0,,0,32.139
277,F7037,B3125C,CEM II/BS with GGBFS,CEM II/BS,32.5R,0.724,80,GGBFS,200,,0,168,0.6,,0,,0,26.864
278,F7037,B3131A,CEM II/BS with GGBFS,CEM II/BS,32.5R,0.724,280,GGBFS,93,,0,168,0.45,,0,,0,56.212
279,F7037,B3131B,CEM II/BS with GGBFS,CEM II/BS,32.5R,0.724,240,GGBFS,80,,0,168,0.53,,0,,0,44.896
280,F7037,B3131C,CEM II/BS with GGBFS,CEM II/BS,32.5R,0.724,210,GGBFS,70,,0,168,0.6,,0,,0,39.1
281,F7037,B3211A,CEM II/BS with GGBFS,CEM II/BS,32.5R,0.724,280,GGBFS,93,,0,168,0.45,,0,,0,51.06
282,F7037,B3211B,CEM II/BS with GGBFS,CEM II/BS,32.5R,0.724,240,GGBFS,80,,0,168,0.53,,0,,0,36.34
283,F7037,B3211C,CEM II/BS with GGBFS,CEM II/BS,32.5R,0.724,210,GGBFS,70,,0,168,0.6,,0,,0,30.544
284,F7037,B3221A,CEM II/BS with GGBFS,CEM II/BS,32.5R,0.724,280,GGBFS,93,,0,168,0.45,,0,,0,52.44
285,F7037,B3221B,CEM II/BS with GGBFS,CEM II/BS,32.5R,0.724,240,GGBFS,80,,0,168,0.53,,0,,0,41.707
286,F7037,B3221C,CEM II/BS with GGBFS,CEM II/BS,32.5R,0.724,210,GGBFS,70,,0,168,0.6,,0,,0,36.432
287,F7037,B3231A,CEM II/BS with GGBFS,CEM II/BS,32.5R,0.724,280,GGBFS,93,,0,168,0.45,,0,,0,73.048
288,F7037,B3231B,CEM II/BS with GGBFS,CEM II/BS,32.5R,0.724,240,GGBFS,80,,0,168,0.53,,0,,0,46.031
289,F7037,B3231C,CEM II/BS with GGBFS,CEM II/BS,32.5R,0.724,210,GGBFS,70,,0,168,0.6,,0,,0,39.192
290,F7037,B3321A,CEM II/BS with GGBFS,CEM II/BS,32.5R,0.724,280,GGBFS,93,,0,168,0.45,,0,,0,49.588
291,F7037,B3321B,CEM II/BS with GGBFS,CEM II/BS,32.5R,0.724,240,GGBFS,80,,0,168,0.53,,0,,0,39.376
292,F7037,B3321C,CEM II/BS with GGBFS,CEM II/BS,32.5R,0.724,210,GGBFS,70,,0,168,0.6,,0,,0,27.6
293,F7037,B3331A,CEM II/BS with GGBFS,CEM II/BS,32.5R,0.724,280,GGBFS,93,,0,168,0.45,,0,,0,51.06
294,F7037,B3331B,CEM II/BS with GGBFS,CEM II/BS,32.5R,0.724,240,GGBFS,80,,0,168,0.53,,0,,0,42.167
295,F7037,B3331C,CEM II/BS with GGBFS,CEM II/BS,32.5R,0.724,210,GGBFS,70,,0,168,0.6,,0,,0,32.936
296,F7037,B4000A,CEM II/ALL,CEM II/ALL,32.5R,0.825,335,,0,,0,168,0.5,,0,,0,45.816
297,F7037,B4000B,CEM II/ALL,CEM II/ALL,32.5R,0.825,280,,0,,0,168,0.6,,0,,0,32.476
298,F7037,B4000C,CEM II/ALL,CEM II/ALL,32.5R,0.825,240,,0,,0,168,0.7,,0,,0,28.428
299,F7037,BW4000A,CEM II/ALL,CEM II/ALL,32.5R,0.825,370,,0,,0,168,0.45,,0,,0,49.956
300,F7037,BW4000B,CEM II/ALL,CEM II/ALL,32.5R,0.825,315,,0,,0,168,0.53,,0,,0,40.388
301,F7037,BW4000C,CEM II/ALL,CEM II/ALL,32.5R,0.825,275,,0,,0,168,0.61,,0,,0,31.924
302,F7037,B4121A,CEM II/ALL with GGBFS,CEM II/ALL,32.5R,0.825,280,GGBFS,93,,0,168,0.45,,0,,0,55.108
303,F7037,B4121B,CEM II/ALL with GGBFS,CEM II/ALL,32.5R,0.825,240,GGBFS,80,,0,168,0.53,,0,,0,43.393
304,F7037,B4121C,CEM II/ALL with GGBFS,CEM II/ALL,32.5R,0.825,210,GGBFS,70,,0,168,0.6,,0,,0,38.272
305,F7037,B5000A,CEM II/BM (SLL),CEM II/BM (SLL),32.5R,0.686,335,,0,,0,168,0.5,,0,,0,46.828
306,F7037,B5000B,CEM II/BM (SLL),CEM II/BM (SLL),32.5R,0.686,280,,0,,0,168,0.6,,0,,0,37.72
307,F7037,B5000C,CEM II/BM (SLL),CEM II/BM (SLL),32.5R,0.686,240,,0,,0,168,0.7,,0,,0,27.6
308,F7037,BW5000A,CEM II/BM (SLL),CEM II/BM (SLL),32.5R,0.686,370,,0,,0,168,0.45,,0,,0,48.944
309,F7037,BW5000B,CEM II/BM (SLL),CEM II/BM (SLL),32.5R,0.686,315,,0,,0,168,0.53,,0,,0,40.94
310,F7037,BW5000C,CEM II/BM (SLL),CEM II/BM (SLL),32.5R,0.686,275,,0,,0,168,0.61,,0,,0,33.028
311,F7037,B5121A,CEM II/BM (SLL) with GGBFS,CEM II/BM (SLL),32.5R,0.686,280,GGBFS,93,,0,168,0.45,,0,,0,55.844
312,F7037,B5121B,CEM II/BM (SLL) with GGBFS,CEM II/BM (SLL),32.5R,0.686,240,GGBFS,80,,0,168,0.53,,0,,0,42.412
313,F7037,B5121C,CEM II/BM (SLL) with GGBFS,CEM II/BM (SLL),32.5R,0.686,210,GGBFS,70,,0,168,0.6,,0,,0,37.996
314,F7037,B6000A,CEM III/A,CEM III/A,32.5N,0.488,335,,0,,0,168,0.5,,0,,0,42.412
315,F7037,B6000B,CEM III/A,CEM III/A,32.5N,0.488,280,,0,,0,168,0.6,,0,,0,36.003
316,F7037,B6000C,CEM III/A,CEM III/A,32.5N,0.488,240,,0,,0,168,0.7,,0,,0,26.128
317,F7037,B6121A,CEM III/A with GGBFS,CEM III/A,32.5N,0.488,280,GGBFS,93,,0,168,0.45,,0,,0,49.312
318,F7037,B6121B,CEM III/A with GGBFS,CEM III/A,32.5N,0.488,240,GGBFS,80,,0,168,0.53,,0,,0,40.603
319,F7037,B6121C,CEM III/A with GGBFS,CEM III/A,32.5N,0.488,210,GGBFS,70,,0,168,0.6,,0,,0,32.476
320,F7037,B6123A,CEM III/A with GGBFS,CEM III/A,32.5N,0.488,147,GGBFS,220,,0,168,0.46,,0,,0,44.068
321,F7037,B6123B,CEM III/A with GGBFS,CEM III/A,32.5N,0.488,127,GGBFS,190,,0,168,0.53,,0,,0,29.808
322,F7037,B6123C,CEM III/A with GGBFS,CEM III/A,32.5N,0.488,110,GGBFS,165,,0,168,0.61,,0,,0,29.164
323,F7037,B6131A,CEM III/A with GGBFS,CEM III/A,32.5N,0.488,280,GGBFS,93,,0,168,0.45,,0,,0,46.92
324,F7037,B6131B,CEM III/A with GGBFS,CEM III/A,32.5N,0.488,240,GGBFS,80,,0,168,0.53,,0,,0,41.063
325,F7037,B6131C,CEM III/A with GGBFS,CEM III/A,32.5N,0.488,210,GGBFS,70,,0,168,0.6,,0,,0,33.764
326,F920,B 1,CEM I,CEM I,32.5R,1,240,,0,,0,180,0.75,,0,,0,26.225
327,F920,B 2,CEM I with fly_ash_bituminous_coal,CEM I,32.5R,1,210,fly_ash_bituminous_coal,70,,0,180,0.76,,0,,0,23.076
328,F920,B 3,CEM I with fly_ash_bituminous_coal,CEM I,32.5R,1,210,fly_ash_bituminous_coal,105,,0,180,0.76,,0,,0,25.029
329,F920,B 4,CEM I with fly_ash_bituminous_coal,CEM I,32.5R,1,180,fly_ash_bituminous_coal,120,,0,180,0.88,,0,,0,21.888
330,F920,B 5,CEM I with fly_ash_bituminous_coal,CEM I,32.5R,1,210,fly_ash_bituminous_coal,70,,0,165,0.69,,0,,0,29.168
331,F920,B 6,CEM I with fly_ash_bituminous_coal,CEM I,32.5R,1,210,fly_ash_bituminous_coal,70,,0,150,0.63,,0,,0,33.362
332,F920,B 7,CEM I with fly_ash_bituminous_coal,CEM I,32.5R,1,210,fly_ash_bituminous_coal,105,,0,165,0.69,,0,,0,29.782
333,F920,B 8,CEM I with fly_ash_bituminous_coal,CEM I,32.5R,1,210,fly_ash_bituminous_coal,105,,0,150,0.63,,0,,0,36.879
334,F920,B 9,CEM I with fly_ash_bituminous_coal,CEM I,32.5R,1,180,fly_ash_bituminous_coal,120,,0,165,0.81,,0,,0,26.2
335,F920,B10,CEM I with fly_ash_bituminous_coal,CEM I,32.5R,1,180,fly_ash_bituminous_coal,120,,0,150,0.74,,0,,0,31.851
336,F920,B11,CEM I with fly_ash_bituminous_coal,CEM I,32.5R,1,180,fly_ash_bituminous_coal,90,,0,165,0.81,,0,,0,25.222
337,F920,B12,CEM I with fly_ash_bituminous_coal,CEM I,32.5R,1,180,fly_ash_bituminous_coal,60,,0,150,0.74,,0,,0,25.763
338,F920,B13,CEM I,CEM I,32.5R,1,280,,0,,0,168,0.6,,0,,0,33.249
339,F920,B14,CEM I with fly_ash_bituminous_coal,CEM I,32.5R,1,240,fly_ash_bituminous_coal,80,,0,165,0.61,,0,,0,31.267
340,F920,B15,CEM I with fly_ash_bituminous_coal,CEM I,32.5R,1,240,fly_ash_bituminous_coal,120,,0,165,0.61,,0,,0,37.91
341,F920,B16,CEM I with fly_ash_bituminous_coal,CEM I,32.5R,1,210,fly_ash_bituminous_coal,140,,0,165,0.69,,0,,0,29.341
342,F920,B17,CEM I,CEM I,32.5R,1,320,,0,,0,160,0.5,,0,,0,47.71
343,F920,B18,CEM I with fly_ash_bituminous_coal,CEM I,32.5R,1,240,fly_ash_bituminous_coal,80,,0,150,0.55,,0,,0,38.54
344,F920,B19,CEM I with fly_ash_bituminous_coal,CEM I,32.5R,1,240,fly_ash_bituminous_coal,120,,0,150,0.55,,0,,0,42.706
345,F920,B20,CEM I with fly_ash_bituminous_coal,CEM I,32.5R,1,240,fly_ash_bituminous_coal,160,,0,150,0.55,,0,,0,40.962
346,F920,B21,CEM I with fly_ash_bituminous_coal,CEM I,42.5R,1,192,fly_ash_bituminous_coal,48,,0,180,0.85,,0,,0,21.205
347,F920,B22,CEM I with fly_ash_bituminous_coal,CEM I,42.5R,1,210,fly_ash_bituminous_coal,70,,0,165,0.69,,0,,0,28.287
348,F920,B23,CEM I with fly_ash_bituminous_coal,CEM I,42.5R,1,180,fly_ash_bituminous_coal,90,,0,165,0.81,,0,,0,27.22
349,F920,B24,CEM I with fly_ash_bituminous_coal,CEM I,42.5R,1,224,fly_ash_bituminous_coal,56,,0,165,0.67,,0,,0,30.818
350,F920,B25,CEM I with fly_ash_bituminous_coal,CEM I,42.5R,1,256,fly_ash_bituminous_coal,64,,0,160,0.57,,0,,0,41.315
351,F920,B26,CEM III/A,CEM III/A,32.5N,0.44,240,,0,,0,180,0.75,,0,,0,23.48
352,F920,B27,CEM III/A with fly_ash_bituminous_coal,CEM III/A,32.5N,0.44,210,fly_ash_bituminous_coal,70,,0,165,0.69,,0,,0,25.876
353,F920,B28,CEM III/A with fly_ash_bituminous_coal,CEM III/A,32.5N,0.44,210,fly_ash_bituminous_coal,70,,0,150,0.63,,0,,0,29.991
354,F920,B29,CEM III/A with fly_ash_bituminous_coal,CEM III/A,32.5N,0.44,210,fly_ash_bituminous_coal,105,,0,165,0.69,,0,,0,27.373
355,F920,B30,CEM III/A with fly_ash_bituminous_coal,CEM III/A,32.5N,0.44,210,fly_ash_bituminous_coal,105,,0,150,0.63,,0,,0,33.687
356,F920,B31,CEM III/A with fly_ash_bituminous_coal,CEM III/A,32.5N,0.44,180,fly_ash_bituminous_coal,120,,0,165,0.81,,0,,0,21.999
357,F920,B32,CEM III/A with fly_ash_bituminous_coal,CEM III/A,32.5N,0.44,180,fly_ash_bituminous_coal,120,,0,150,0.74,,0,,0,29.244
358,F920,B33,CEM III/A,CEM III/A,32.5N,0.44,280,,0,,0,168,0.6,,0,,0,35.381
359,F920,B34,CEM III/A with fly_ash_bituminous_coal,CEM III/A,32.5N,0.44,240,fly_ash_bituminous_coal,80,,0,165,0.61,,0,,0,31.274
360,F920,B35,CEM III/A with fly_ash_bituminous_coal,CEM III/A,32.5N,0.44,240,fly_ash_bituminous_coal,120,,0,165,0.61,,0,,0,32.653
361,F920,B36*,CEM III/A with fly_ash_bituminous_coal,CEM III/A,32.5N,0.44,240,fly_ash_bituminous_coal,140,,0,165,0.61,,0,,0,36.933
362,F920,B37,CEM III/A,CEM III/A,32.5N,0.44,320,,0,,0,160,0.5,,0,,0,40.154
363,F920,B38,CEM III/A with fly_ash_bituminous_coal,CEM III/A,32.5N,0.44,240,fly_ash_bituminous_coal,80,,0,150,0.55,,0,,0,38.824
364,F920,B39,CEM III/A with fly_ash_bituminous_coal,CEM III/A,32.5N,0.44,240,fly_ash_bituminous_coal,120,,0,150,0.55,,0,,0,38.731
365,F960,M 1.0 a,CEM I,CEM I,42.5R,1,320,,0,,0,160,0.5,,0,,0,54.556
366,F960,M 1.0 b,CEM I,CEM I,42.5R,1,280,,0,,0,168,0.6,,0,,0,43.157
367,F960,M 1.1 a,CEM I with GGBFS,CEM I,42.5R,1,160,GGBFS,160,,0,160,0.5,,0,,0,46.184
368,F960,M 1.1 b,CEM I with GGBFS,CEM I,42.5R,1,140,GGBFS,140,,0,168,0.6,,0,,0,38.824
369,F960,M 1.2 a,CEM I with GGBFS & fly_ash_bituminous_coal,CEM I,42.5R,1,135,GGBFS,135,fly_ash_bituminous_coal,90,152.8,0.53,,0,,0,43.976
370,F960,M 1.2 b,CEM I with GGBFS & fly_ash_bituminous_coal,CEM I,42.5R,1,135,GGBFS,135,fly_ash_bituminous_coal,90,183.4,0.64,,0,,0,33.856
371,F960,M 2.0 a,CEM II/BS,CEM II/BS,32.5R,0.7,320,,0,,0,160,0.5,,0,,0,41.308
372,F960,M 2.0 b,CEM II/BS,CEM II/BS,32.5R,0.7,280,,0,,0,168,0.6,,0,,0,29.072
373,F960,M 2.1 a,CEM II/BS with GGBFS,CEM II/BS,32.5R,0.7,160,GGBFS,160,,0,160,0.5,,0,,0,39.376
374,F960,M 2.1 b,CEM II/BS with GGBFS,CEM II/BS,32.5R,0.7,140,GGBFS,140,,0,168,0.6,,0,,0,33.304
375,F960,M 2.2 a,CEM II/BS with GGBFS & fly_ash_bituminous_coal,CEM II/BS,32.5R,0.7,135,GGBFS,135,fly_ash_bituminous_coal,90,152.8,0.53,,0,,0,45.448
376,F960,M 2.2 b,CEM II/BS with GGBFS & fly_ash_bituminous_coal,CEM II/BS,32.5R,0.7,135,GGBFS,135,fly_ash_bituminous_coal,90,183.4,0.64,,0,,0,31.464
377,M614,B1min,CEM II/BS with fly_ash_bituminous_coal,CEM II/BS,32.5R,0.76,180,fly_ash_bituminous_coal,150,,0,170,0.83,,0,,0,19.722
378,M614,B2min,CEM II/BS with fly_ash_bituminous_coal,CEM II/BS,32.5R,0.76,221,fly_ash_bituminous_coal,151,,0,162,0.65,,0,,0,39.744
379,F925,HSVB1,CEM I with fly_ash_bituminous_coal & SF,CEM I,52.5R,1,360,fly_ash_bituminous_coal,190,SF,35,160,0.36,SP,5.976,,0,115.368
380,F925,HSVB2,CEM I with fly_ash_bituminous_coal & SF,CEM I,52.5R,1,420,fly_ash_bituminous_coal,30,SF,42,160,0.34,SP,13.44,,0,111.78
381,F869,SVB1,CEM I with fly_ash_bituminous_coal,CEM I,32.5R,1,270,fly_ash_bituminous_coal,300,,0,165,0.54,SP,3.105,,0,74.888
382,F869,SVB2,CEM I with fly_ash_bituminous_coal,CEM I,32.5R,1,270,fly_ash_bituminous_coal,300,,0,200,0.65,SP,1.35,,0,57.04
383,F869,SVB3,CEM I with fly_ash_bituminous_coal,CEM I,32.5R,1,270,fly_ash_bituminous_coal,180,,0,165,0.54,SP,4.212,,0,58.512
384,F869,SVB4,CEM I with fly_ash_bituminous_coal,CEM I,32.5R,1,270,fly_ash_bituminous_coal,180,,0,200,0.65,SP,1.998,,0,43.7
385,F881,SVB,CEM I with fly_ash_bituminous_coal,CEM I ,42.5R,1,350,fly_ash_bituminous_coal,250,,0,186,0.47,SP,3.395,,0,69
386,F881,Rüttelbeton,CEM I,CEM I,42.5R,1,430,,0,,0,164,0.38,,0,,0,77.28
