Repository: kevinharperr/concrete-mix-database

# Concrete Mix Database Web Application

## Project Overview

This web application is designed to manage and explore data from a PostgreSQL database containing information about concrete materials, mix compositions, performance test results, and sustainability metrics. It provides functionalities for viewing, adding, searching, and filtering concrete mix data, with a focus on usability and data integrity. The application has been consolidated into a single "cdb_app" structure for improved maintainability.

File: etl/ds6_properties.csv
reference_no,study_no,Authors,year of study,Type of binder,SiO2 - Chemical compostion (w.r. %),Al2O3 - Chemical compostion (w.r. %),Fe2O3 - Chemical compostion (w.r. %),CaO - Chemical compostion (w.r. %),MgO - Chemical compostion (w.r. %),Na2O - Chemical compostion (w.r. %),K2O - Chemical compostion (w.r. %),SO3 - Chemical compostion (w.r. %),TiO2 - Chemical compostion (w.r. %),P2O5 - Chemical compostion (w.r. %),SrO - Chemical compostion (w.r. %),Mn2O3 - Chemical compostion (w.r. %),LOI - Chemical compostion (w.r. %),blaine_fineness_ssa_m2_kg,d50-median_particle_size_mm,Reactivity_modulus,silica_modulus,alumina_modulus,specific_gravity
[44],1,Kou ,2006,OPC,19.61,7.33,3.32,63.15,2.54,,,2.54,,,,,,352,,3.72,1.84,2.21,3.16
[44],1,Kou ,2006,FA,56.79,28.21,5.31,3,5.21,,,0.68,,,,,,396,,0.64,1.69,5.31,2.31
[45],2,Kou et al.,2007,OPC,19.61,7.33,3.32,63.15,2.54,,,2.13,,,,,,352,,3.72,1.84,2.21,3.16
[45],2,Kou et al.,2007,FA,56.79,28.21,5.31,3,5.21,,,0.68,,,,,,396,,0.64,1.69,5.31,2.31
[46],3,Poon et al. ,2007,OPC,19.61,7.33,3.32,63.15,2.54,,,2.13,,,,,,352,,3.72,1.84,2.21,3.16
[46],3,Poon et al. ,2007,FA,56.79,28.21,5.31,3,5.21,,,0.68,,,,,,396,,0.64,1.69,5.31,2.31
[47],4,Ann et al.,2008,OPC,20.5,6.4,2.9,61.4,3,1.2,,2.1,,,,,,,,3.45,2.20,2.21,
[47],4,Ann et al.,2008,FA,55,21.1,10.9,4.22,1.2,1,,0.06,,,,,,,,0.48,1.72,1.94,
[47],4,Ann et al.,2008,GGBFS,44.2,14,0.8,33.5,4.9,0.9,,1.4,,,,,,,,1.19,2.99,17.50,
[48],5,Kou et al.,2008,OPC,19.61,7.33,3.32,63.15,2.54,,,2.13,,,,,,352,,3.72,1.84,2.21,3.16
[48],5,Kou et al.,2008,FA,56.79,28.21,5.31,3,5.21,,,0.68,,,,,,396,,0.64,1.69,5.31,2.31
[49],6,Tangchirapat et al.,2008,OPC,20.9,4.7,3.4,65.4,1.2,0.2,0.3,2.7,,,,,,,14.6,3.41,2.58,1.38,
[49],6,Tangchirapat et al.,2008,RHA,74.8,0.2,0.8,5.9,0.5,0.1,2,0.4,,,,,,,10.8,0.09,74.80,0.25,
[50],7,Berndt,2009,OPC,20.8,4.61,2.59,63.25,4.17,0.16,0.5,2.7,,,,,,364,,3.46,2.89,1.78,3.15
[50],7,Berndt,2009,FA,47.58,26.42,12.19,5.54,0.9,1.5,1.9,1.08,,,,,,341,,0.69,1.23,2.17,2.35
[50],7,Berndt,2009,GGBFS,38,7.52,0.31,39.84,10.54,0.32,0.38,0.16,,,,,,554,,1.52,4.85,24.26,3
[51],8,Tangchirapat et al.,2009,OPC,20.9,4.7,3.4,65.4,1.2,0.2,0.3,2.7,,,,,,,14.6,3.41,2.58,1.38,3.15
[51],8,Tangchirapat et al.,2009,FA,41.9,21.5,12.7,13.9,2.6,2.7,2.5,0.6,,,,,,,7.7,0.91,1.23,1.69,2.72
[52],9,Kou et al.,2011,OPC,21,5.9,3.4,64.7,0.9,,,2.6,,,,,,352,,3.40,2.26,1.74,3.15
[52],9,Kou et al.,2011,FA,56.79,28.21,5.31,3,5.21,,,0.68,,,,,,396,,0.64,1.69,5.31,2.31
[52],9,Kou et al.,2011,GGBFS,44.6,13.3,0.9,33.8,4.8,1,,1.3,,,,,,535,,1.16,3.14,14.78,2.98
[52],9,Kou et al.,2011,SF,94,0.1,0.1,0.1,0.4,0.1,0.9,1.3,0.3,,,,,1865,,0.01,470.00,1.00,2.22
[52],9,Kou et al.,2011,MK,53.2,43.9,0.38,0.02,0.05,0.17,0.1,,1.68,,,,,1268,,0.83,1.20,115.53,2.62
[53],10,Corinaldesi,2012,OPC,29.67,3.74,1.8,59.25,1.15,0.26,0.79,3.25,,,,,,410,,2.16,5.36,2.08,3.15
[53],10,Corinaldesi,2012,FA,59.94,22.87,4.67,3.08,1.55,0.62,2.19,0.35,,,,,,520,,0.46,2.18,4.90,2.25
[54],11,Corral et al.,2012,OPC,19.94,4.4,2.97,63.5,0.1,0.12,0.42,3.08,,,,,,1400,,3.41,2.71,1.48,3.15
[54],11,Corral et al.,2012,FA,58.84,16.72,3.52,7.35,1.76,0.94,0.79,0.13,,,,,,1200,,0.44,2.91,4.75,2.35
[54],11,Corral et al.,2012,SF,95.22,0.08,2.37,0.26,0.24,0.3,0.56,0.11,,,,,,19600,,0.01,38.87,0.03,2.27
[55],12,Limbachiya et al. ,2012,OPC,21.4,4.7,2.7,65.2,1,0.13,0.64,2.9,,,,,,,,3.31,2.89,1.74,
[55],12,Limbachiya et al. ,2012,SF,96,0.5,0.42,0.3,0.87,0.15,0.41,0.25,,,,,,,,0.02,104.35,1.19,
[56],13,Limbachiya et al. ,2012,OPC,21.4,4.7,2.7,65.2,1,0.13,0.64,2.9,,,,,,,350,3.31,2.89,1.74,3.14
[56],13,Limbachiya et al. ,2012,FA,50.4,28,9,6,28,0.9,2.5,0.4,,,,,,,280,1.23,1.36,3.11,2.4
[57],14,Somna et al.,2012,OPC,20.9,4.8,3.4,65.4,1.3,0.3,0.4,2.7,,,,,,,14.7,3.42,2.55,1.41,3.14
[57],14,Somna et al.,2012,BA,55,5.1,4.1,11,0.9,0.2,1.2,2.2,,,,,,,5.6,0.31,5.98,1.24,2.27
[58],15,Somna et al.,2012,OPC,20.9,4.8,3.4,65.4,1.3,0.3,0.4,2.7,,,,,,,14.7,3.42,2.55,1.41,3.14
[58],15,Somna et al.,2012,FA,45.5,16.8,6,20.9,1.2,,,4,,0.3,,,,,4.5,0.85,2.00,2.80,2.42
[58],15,Somna et al.,2012,BA,59.9,4.7,3.1,10.5,1.3,,,0.04,,0.91,,,,,5.6,0.28,7.68,1.52,2.27
[59],16,Somna et al.,2012,OPC,20.9,4.8,3.4,65.4,1.3,0.3,0.4,2.7,,,,,,,14.7,3.42,2.55,1.41,3.14
[59],16,Somna et al.,2012,FA,45.5,16.8,6,20.9,1.2,,,4,,0.3,,,,,4.5,0.85,2.00,2.80,2.42
[60],17,Tangchirapat et al.,2012,OPC,20.9,4.7,3.4,65.4,1.2,0.2,0.3,2.7,,,,,,,14.6,3.41,2.58,1.38,3.14
[60],17,Tangchirapat et al.,2012,POFA,55.5,9.2,5.6,12.4,4.6,0,0,2.3,,,,,,,10.7,0.47,3.75,1.64,2.53
[61],18,Ahmed,2013,OPC,21.1,4.7,2.7,63.6,2.6,0.5,,2.5,,,,,,,,3.36,2.85,1.74,3.11
[61],18,Ahmed,2013,FA,50.5,26.57,13.77,2.13,1.54,0.45,0.77,0.41,,,,,,,,0.60,1.25,1.93,2.1
[62],19,Alam et al.,2013,OPC,22.8,4.7,4.9,62.3,2.3,0.6,,,,,,,,,,3.04,2.38,0.96,3.15
[62],19,Alam et al.,2013,FA,58.6,25.7,4.1,1.4,1.3,0.5,2,,,,,,,,,0.48,1.97,6.27,2.1
[62],19,Alam et al.,2013,GGBFS,34.3,19.1,1.91,40.8,8.9,,,,,,,,,,,2.01,1.63,10.00,3.1
[63],20,Hwang et al.,2013,OPC,18.5,6.4,2.9,65.4,3.1,1.2,,2.1,,,,,,,,4.05,1.99,2.21,3.12
[63],20,Hwang et al.,2013,FA,56.3,21.1,11.9,7.2,1.2,1.5,,0.4,,,,,,,,0.52,1.71,1.77,2.19
[63],20,Hwang et al.,2013,GGBFS,44.2,16.5,0.8,33.5,2.8,0.8,,1.1,,,,,,,,1.19,2.55,20.63,2.89
[64],21,Ismail and Ramli,2013,OPC,16,3.6,2.9,72,1.5,,,3.1,,,,,,1043,,4.82,2.46,1.24,3.02
[65],22,Saravanakumar and Dhinakaran,2013,OPC,24.5,7,0.55,63,2,0.4,0.6,1.5,,,,,,,,2.94,3.25,12.73,3.12
[65],22,Saravanakumar and Dhinakaran,2013,FA,56.6,33.71,3.97,1.07,0.42,0.16,1.02,0.18,,,,,,,,0.62,1.50,8.49,2.1
[66],23,Sucic,2013,OPC,19.9,5.22,2.73,63.3,2.64,0.24,1.2,0.24,0.27,0.14,4.7,,,,,3.58,2.50,1.91,3.12
[66],23,Sucic,2013,FA,55.7,27.4,5.59,4.43,1.56,0.44,2.29,0.44,0.67,0.31,0.26,,,,,0.60,1.69,4.90,2.1
[66],23,Sucic,2013,GGBFS,37.24,7.83,0.77,38.49,10.68,0.37,0.54,0.37,,,2.28,,,,,1.53,4.33,10.17,2.9
[67],24,�ak?r,2014,OPC,20.1,4.9,3.6,63.5,1.2,,,,,,,,,394,,3.46,2.36,1.36,3.16
[67],24,�ak?r,2014,GGBFS,35.6,14.7,0.44,35.1,9.7,,,,,,,,,400,,1.67,2.35,33.41,2.85
[67],24,�ak?r,2014,SF,96.6,0.7,1.2,0.3,0.4,,,,,,,,,1500,,0.01,50.84,0.58,2.2
[68],25,Kwatra and Goyal,2014,OPC,21.14,5.23,4.42,62.1,1.14,,,2.3,,,,,,,,3.24,2.19,1.18,3.15
[68],25,Kwatra and Goyal,2014,PPC,28.82,9.31,4.6,47.72,1.48,,,2.1,,,,,,,,2.03,2.07,2.02,2.97
[68],25,Kwatra and Goyal,2014,SCC,33.64,14.33,0.16,42.93,6.38,0.2,0.34,,,,,,,350,,1.89,2.32,89.56,2.9
[69],26,Thomas et al.,2014,OPC,18.6,3.1,2.66,69.6,1.17,,0.54,3.22,,,,,,361,,3.97,3.23,1.17,3.11
[70],27,Tuyan et al.,2014,OPC,20.06,5.68,2.23,64.09,1.45,0.29,0.93,3.09,,,,,,336,,3.55,2.54,2.55,3.11
[70],27,Tuyan et al.,2014,FA,49.7,19.01,8.87,10.88,5.95,1.3,0.66,2.52,,,,,,404,,0.72,1.78,2.14,2.28
[71],28,Uygunoglu et al.,2014,OPC,19.3,5.57,3.46,63.56,0.86,0.13,0.8,2.96,,,,,,321,,3.63,2.14,1.61,3.07
[71],28,Uygunoglu et al.,2014,FA,46.51,25.47,4.88,0.67,15.94,0.36,1.35,1.7,,,,,,645,,0.90,1.53,5.22,2.13
[72],29,Kubissa et al.,2015,OPC-32.5,21.7,5,2.8,64.2,1.3,0.13,0.85,2.8,,,,,,328,,3.25,2.78,1.79,3.08
[72],29,Kubissa et al.,2015,FA,60.5,5.45,3.43,20.6,3.27,0.17,0.33,4.42,,,,,,285,,0.48,6.81,1.59,2.17
[72],29,Kubissa et al.,2015,SF,92,0.7,1.2,0.3,0.2,1.5,1.8,0.3,,,,,,2240,,0.01,48.42,0.58,2.2
[72],29,Kubissa et al.,2015,MK,42,52,1.3,0.3,0.4,0.8,0.8,,,,,,,1200,,1.25,0.79,40.00,2.61
[73],30,Saravanakumar and Dhinakaran,2015,OPC,24.5,7,0.55,63,2,0.4,0.6,,,,,,,,,2.94,3.25,12.73,
[73],30,Saravanakumar and Dhinakaran,2015,GGBFS,34.01,16.62,1.71,34.85,9.11,0.48,0.46,,,,,,,,,1.78,1.86,9.72,
[74],31,Wardeh et al.,2015,OPC,19.8,5.14,2.3,64.9,0.9,0.005,1.1,3.4,,,,,,395,,3.58,2.66,2.23,3.11
[75],32,Faella et al.,2016,OPC,18.9,4.9,3.66,64.06,0.82,,,,,,,,,,,3.69,2.21,1.34,
[75],32,Faella et al.,2016,FA,46.9,28.5,6.22,2.3,1.23,,,,,,,,,,,0.68,1.35,4.58,
[76],33,Jalilifar et al.,2016,OPC,21.28,6.1,3.7,64.34,2.1,,,,,,,,,,,3.41,2.17,1.65,
[76],33,Jalilifar et al.,2016,FA,56.7,28.2,5.3,2.8,5.2,,,,,,,,,,,0.64,1.69,5.32,
[76],33,Jalilifar et al.,2016,SF,94.73,1.32,0.87,0.49,0.97,,,,,,,,,,,0.03,43.26,1.52,
[77],34,Kapoor et al.,2016,OPC,20.1,6.8,4.3,61.3,2.6,,,,,,,,,,,3.52,1.81,1.58,3.15
[77],34,Kapoor et al.,2016,FA,56.5,17.7,11,3.2,5.21,,,,,,,,,,,0.46,1.97,1.61,2.38
[77],34,Kapoor et al.,2016,SF,92,0.7,1.2,0.3,0.2,,,,,,,,,,,0.01,48.42,0.58,2.2
[77],34,Kapoor et al.,2016,MK,52.1,41,4.32,0.39,0.1,,,,,,,,,,,0.80,1.15,9.49,2.6
[78],35,Kubissa et al.,2016,OPC-32.5,27.23,10.29,3.32,48.28,2.1,0.36,1.43,2.37,,,,,,410,,2.23,2.00,3.10,2.9
[78],35,Kubissa et al.,2016,OPC-42.5,21.6,4.94,2.3,64.2,2.18,0.13,0.86,3.18,,,,,,353,,3.30,2.98,2.15,3.09
[78],35,Kubissa et al.,2016,FA,51.2,30.26,5.36,2.77,1.84,0.52,2.64,0.4,,,,,,315,,0.68,1.44,5.65,1.95
[78],35,Kubissa et al.,2016,SF,92,0.7,1.2,0.3,0.2,1.5,1.8,0.3,,,,,,2240,,0.01,48.42,0.58,2.2
[78],35,Kubissa et al.,2016,MK,42,52,1.3,0.3,0.4,0.8,0.8,,,,,,,1200,,1.25,0.79,40.00,2.61
[79],36,Alnahhal et al.,2017,OPC,21,5.9,3.4,64.7,2.5,,1,2.4,,,,,,351,22.47,3.48,2.26,1.74,3.14
[79],36,Alnahhal et al.,2017,POFA,64.17,3.73,6.33,5.8,3.46,,5.56,0.74,,,,,,506,17.62,0.20,6.38,0.59,2.14
[79],36,Alnahhal et al.,2017,POCP,60.29,5.83,4.71,3.28,4.2,,7.24,0.31,,,,,,383,37.97,0.22,5.72,1.24,2.53
[79],36,Alnahhal et al.,2017,RHA,91,0.35,0.41,0.49,0.81,,21.6,1.21,,,,,,655,19.41,0.02,119.74,0.85,2.03
[80],37,Khodair and Bommareddy,2017,OPC,23,4.5,2,64,4.5,,,2.8,,,,,,,,3.17,3.54,2.25,3.12
[80],37,Khodair and Bommareddy,2017,FA,40,23,6.1,27,5,,,2.8,,,,,,,,1.38,1.37,3.77,2.1
[80],37,Khodair and Bommareddy,2017,GGBFS,40,14,1.8,38,4,,,0.2,,,,,,,,1.40,2.53,7.78,2.9
[81],38,Kubissa et al.,2017,OPC,30.16,6.16,1.87,53.86,3.39,0.32,0.63,2.23,,,,,,545,,2.10,3.76,3.29,2.91
[81],38,Kubissa et al.,2017,FA,51.67,31.32,5.26,1.46,1.73,0.52,2.64,0.4,,,,,,315,,0.67,1.41,5.95,1.95
[81],38,Kubissa et al.,2017,SF,95.4,0.4,0.3,0.3,0.5,0.2,1.6,0.8,,,,,,2450,,0.01,136.29,1.33,2.45
[81],38,Kubissa et al.,2017,MK,53.1,41.7,1.08,0.13,0.18,,,0.71,,,,,,346,,0.79,1.24,38.61,2.5
[81],38,Kubissa et al.,2017,FFA,35.64,32.19,6.06,12.71,0.6,0.46,0.41,4.87,,,,,,312,,1.28,0.93,5.31,1.81
[82],39,Male�ev et al.,2017,OPC,21.25,5.55,25.3,61.6,,0.25,0.72,3.75,,,,,,,,3.16,0.69,0.22,3.1
[82],39,Male�ev et al.,2017,FA,58.24,20.23,5.33,7.62,2.01,0.52,1.51,2.21,,,,,,,,0.51,2.28,3.80,2.1
[83],40,Prajapati and Jamani,2017,OPC,20.1,4.9,3.6,63.5,1.2,,,,,,,,,,,3.46,2.36,1.36,3.15
[83],40,Prajapati and Jamani,2017,GGBFS,35.26,8.2,1.23,38.77,4.1,,,,,,,,,,,1.45,3.74,6.67,2.44
[83],40,Prajapati and Jamani,2017,MK,54.9,41.7,1.07,0.06,0.84,,,,,,,,,,,0.78,1.28,38.97,2.77
[84],41,Sajedi and Jalilifar,2017,OPC,21.28,6.1,3.7,64.34,2.1,,,2.13,,,,,,,,3.41,2.17,1.65,
[84],41,Sajedi and Jalilifar,2017,Natural Zeolite,68,11.5,1.5,2.5,0.1,,,,,,,,,,,0.21,5.23,7.67,
[85],42,Shaikh,2017,OPC,21.1,5.24,3.1,64.39,1.1,0.23,0.57,2.52,,,,,,,,3.35,2.53,1.69,3.17
[85],42,Shaikh,2017,GGBFS,32.45,13.56,0.82,41.22,5.1,0.27,0.35,3.2,,,,,,,,1.85,2.26,16.54,
[85],42,Shaikh,2017,SF,88.31,0.89,1.6,1.28,0.15,0.2,1.98,,,,,,,,,0.03,35.47,0.56,
[86],43,Singh et al.,2017,OPC,18.01,4.37,4.86,63.64,3.27,0.52,0.53,2.99,,,,,,306,,3.96,1.95,0.90,3.15
[86],43,Singh et al.,2017,FA,57.62,30.14,4.6,1.56,0.64,0.08,2.13,0.14,,,,,,329,,0.56,1.66,6.55,2.34
[86],43,Singh et al.,2017,SF,90.06,0.71,1.12,2.23,0.25,0.32,0.95,0.63,,,,,,1959,,0.04,49.21,0.63,2.1
[86],43,Singh et al.,2017,MK,55.83,35.49,3.57,0.92,0.12,0.28,0.55,0.27,,,,,,1350,,0.65,1.43,9.94,2.62
[87],44,Sunayana and Barai,2017,OPC,22.48,7.12,3.01,59.03,1.77,0.36,1.33,4.2,0.37,,,,,306,,3.02,2.22,2.37,3.13
[87],44,Sunayana and Barai,2017,FA,55.81,35.17,4.61,1.55,0.57,0.09,1.82,0.25,1.91,,,,,322,,0.67,1.40,7.63,2.29
[88],45,T�fek�i and �ak?r,2017,OPC,20.12,4.92,3.57,64.48,1.23,0.24,0.89,2.88,,,,,,394,,3.51,2.37,1.38,3.14
[88],45,T�fek�i and �ak?r,2017,GGBFS,42.15,12.35,2.35,35.26,5.23,0.21,1.25,,,,,,,413,,1.25,2.87,5.26,2.91
[89],46,Majhi et al. ,2018,OPC,19.11,8.61,1.79,64.39,1.62,,,,,,,,,320,,3.90,1.84,4.81,3.11
[89],46,Majhi et al. ,2018,GGBFS,34,14,4,33,7,,,,,,,,,500,,1.59,1.89,3.50,2.82
[90],47,Padhi et al.,2018,OPC,20.63,7.24,1.33,63.96,2.27,0.43,1.21,1.37,,,,,,,,3.56,2.41,5.44,3.13
[90],47,Padhi et al.,2018,RHA,87.14,0.89,0.34,1.12,0.49,1.1,2.51,0.28,,,,,,,,0.03,70.85,2.62,2.15
[91],48,Rattanachu et al.,2018,OPC,20.1,4.8,3.5,65.5,1.3,,0.3,2.7,,,,,,,,3.56,2.42,1.37,3.15
[91],48,Rattanachu et al.,2018,BA,72,4.1,3,5.9,1.1,,4,1.2,,,,,,,,0.15,10.14,1.37,2.27
[92],49,Singh and Singh,2018,OPC,17.95,4.01,4.63,64.32,3.88,0.79,0.81,2.75,,,,,,316,,4.02,2.08,0.87,3.15
[92],49,Singh and Singh,2018,FA,58.45,28.15,5.87,1.98,0.85,0.15,1.88,0.18,,,,,,360,,0.53,1.72,4.80,2.24
[92],49,Singh and Singh,2018,SF,90.36,0.71,1.31,0.45,,0.45,1.52,0.41,,,,,,,,0.01,44.73,0.54,2.1
,,,,,,,,,,,,,,,,,,,,,,,
,,,,,,,,,,,,,,,,,,,,,,,
,,,,,,,,,,,,,,,,,,,,,,,
,,,,,,,,,,,,,,,,,,,,,,,
,,,,,,,,,,,,,,,,,,,,,,,
,,,,,,,,,,,,,,,,,,,,,,,
,,,,,,,,,,,,,,,,,,,,,,,
,,,,,,,,,,,,,,,,,,,,,,,

File: etl/ds2.csv (part 2 of 2)
Mix Number,Year of Publication,Source,Eff. W/C ratio,RCA Content,NCA Content,NFA Content,Cement Content kg/m^3,RCA Bulk Density kg/m^3,NCA Bulk Density kg/m^3,RCA Agg. Size,NCA Size (mm),RCA Water Absorption [%],NCA Water Absorption [%],Slump mm,Specimen Type [in.],Compressive Strength
587,2014,Folino and Xargay,0.5,107.4,250.6,716,358,2570,2730,19,19,2.7,0.3,170,4x8 Cylinder,33.6
588,2014,Folino and Xargay,0.5,214.8,143.2,716,358,2570,2730,19,19,2.7,0.3,80,4x8 Cylinder,30.4
589,2014,Folino and Xargay,0.5,286.4,0,716,358,2570,,19,,2.7,,55,4x8 Cylinder,29.1
590,2014,Wardeh et al.,0.5,0,324,720,360,,2510,,20,,1.8,18,4x4x4 Cube,37
591,2014,Wardeh et al.,0.5,54,126,720,360,2240,2510,20,20,6.5,1.8,19.3,4x4x4 Cube,33
594,2015,Vivian et al.,0.5,0,350.08,721.82,397,,2720,,20,,0.57,65,4x8 Cylinder,46
595,2015,Vivian et al.,0.5,105.02,245.06,721.82,397,2640,2720,20,20,2.68,0.57,80,4x8 Cylinder,37.22
596,2018,Thomas et al. 2,0.5,0,570,750,300,,2720,,20,,0.7,,6x6x6 Cube,35.8
597,2018,Thomas et al. 2,0.5,0,560,700,350,,2720,,20,,0.7,,6x6x6 Cube,40
598,2018,Thomas et al. 2,0.5,0,437.14,642.86,450,,2720,,20,,0.7,,6x6x6 Cube,41.5
599,2018,Thomas et al. 2,0.5,127.5,382.5,750,300,2340,2720,20,20,6.4,0.7,,6x6x6 Cube,34.6
600,2018,Thomas et al. 2,0.5,122.5,367.5,700,350,2340,2720,20,20,6.4,0.7,,6x6x6 Cube,38.1
601,2018,Thomas et al. 2,0.5,98.04,294.11,642.86,450,2340,2720,20,20,6.4,0.7,,6x6x6 Cube,40.3
602,2018,Thomas et al. 2,0.5,225,225,750,300,2340,2720,20,20,6.4,0.7,,6x6x6 Cube,33.1
603,2018,Thomas et al. 2,0.5,227.5,227.5,700,350,2340,2720,20,20,6.4,0.7,,6x6x6 Cube,35.8
604,2018,Thomas et al. 2,0.5,173.57,173.57,642.86,450,2340,2720,20,20,6.4,0.7,,6x6x6 Cube,38.2
605,2018,Thomas et al. 2,0.5,360,0,750,300,2340,,20,,6.4,,,6x6x6 Cube,30.2
606,2018,Thomas et al. 2,0.5,350,0,700,350,2340,,20,,6.4,,,6x6x6 Cube,33.2
611,2011,Luis Ferreira et al.,0.5,151.54,0,757.7,378.85,,,20,,5.8,,80,4x4x4 cube,49
612,2013,Deng et al.,0.5,237.06,237.06,656.67,394,,,,,,,,4x4x4 cube,32
613,2013,Deng et al.,0.5,474.11,0,656.67,394,,,,,,,,4x4x4 cube,33.8
614,2018,Rafi,0.5,0,346.5,787.5,315,,2670,,12,,0.67,45,4x8 cylinder,23
615,2018,Rafi,0.5,33.6,302.4,800,320,2380,2670,12,12,5.13,0.67,45,4x8 cylinder,26
616,2018,Rafi,0.5,58.5,234,812.5,325,2380,2670,12,12,5.13,0.67,50,4x8 cylinder,26
617,2018,Rafi,0.5,87.12,203.28,825,330,2380,,12,,5.13,,40,4x8 cylinder,25
618,2007,Poon et al.,0.51,0,425.38,640.63,410,,2620,,20,,1.1,,4x4x4 Cube,48.6
620,2012,Limbachia et al.,0.51,325.42,325.42,591.67,355,2340,2510,20,22,5.3,1.4,80,6x12 Cylinder,24
621,2013,Thomas et al.,0.51,0,195,812.5,325,,2540,,20,,1.8,,6x12 Cylinder,46.5
622,2013,Ulloa et al.,0.51,43.91,175.64,844.44,380,2330,2590,20,20,4.5,1.2,,6x12 Cylinder,42.7
626,2014,Duan and Poon,0.51,0,455,700,350,,2600,,20,,0.9,,4x4x4 Cube,48.3
627,2014,Duan and Poon,0.51,385,0,700,350,2450,,20,,3.1,,,4x4x4 Cube,47.6
628,2014,Duan and Poon,0.51,350,0,700,350,2370,,20,,7.1,,,4x4x4 Cube,42
629,2014,Duan and Poon,0.51,350,0,700,350,2360,,20,,7.8,,,4x4x4 Cube,42.9
630,2014,Thomas et al.1,0.51,0,195,812.5,325,,2730,,19,,0.5,,4x8 Cylinder,60.1
631,2018,Thomas et al. 3,0.51,0,195,812.5,325,,,,20,,1.8,20,,60.1
633,2010,Radonjanin et al.,0.514,46.67,46.67,1166.67,350,2489,2671,32,20,2.4,0.3,,4x8 Cylinder,45.2
634,2010,Radonjanin et al.,0.514,676.67,0,583.33,350,2489,,32,,2.4,,,4x8 Cylinder,45.7
635,2007,Etxeberria et al. 1,0.52,174.9,174.9,795,318,2430,2670,25,25,4.4,0.9,,6x12 Cylinder,41
636,2007,Etxeberria et al. 2,0.52,174.9,174.9,795,318,2430,2670,25,19,4.5,0.9,,6x6x6 Cube,39.4
657,2013,Thomas et al.,0.52,45.5,182,812.5,325,2320,2540,20,20,5.3,1.8,,6x12 Cylinder,44
659,2013,Ulloa et al.,0.52,43.91,175.64,844.44,380,2330,2590,20,20,4.7,1.2,,6x12 Cylinder,41.3
660,2013,Ulloa et al.,0.52,71.78,71.78,844.44,380,2330,2590,20,19,6.1,1.2,,6x12 Cylinder,35.5
661,2013,Ulloa et al.,0.52,71.78,71.78,844.44,380,2330,2590,20,20,3.9,1.2,,6x12 Cylinder,39.5
662,2013,Ulloa et al.,0.52,71.78,71.78,844.44,380,2330,2590,20,20,4.5,1.2,,6x12 Cylinder,35.4
663,2013,Ulloa et al.,0.52,71.78,71.78,844.44,380,2330,2590,20,20,4.7,1.2,,6x12 Cylinder,36.8
665,2014,Thomas et al.1,0.52,45.5,182,812.5,325,2320,2730,19,19,5.3,0.5,,4x8 Cylinder,56.5
667,2018,Thomas et al. 3,0.52,45.5,182,812.5,325,2320,2540,20,20,5.3,1.8,19,,56.5
670,2012,Hoffmann et al.,0.53,0,1200,750,300,,2650,,15,,0.2,,6x12 Cylinder,39.3
671,2012,Hoffmann et al.,0.53,1085,0,700,350,2292,,32,,4.3,,,6x12 Cylinder,34.6
672,2012,Pereira et al.,0.53,189,441,700,350,2010,2720,12,20,10.9,0.6,128,6x6x6 Cube,65.4
673,2012,Pereira et al.,0.53,367.5,367.5,700,350,2010,2720,12,20,10.9,0.6,121,6x6x6 Cube,63.2
674,2012,Pereira et al.,0.53,1166.67,0,583.33,350,2010,,12,,10.9,,120,6x6x6 Cube,63
675,2013,Thomas et al.,0.53,0,266,760,380,,2540,,20,,1.8,,6x12 Cylinder,45
676,2013,Thomas et al.,0.53,21.11,84.44,844.44,380,2320,2540,20,20,5.3,1.8,,6x12 Cylinder,44
677,2013,Thomas et al.,0.53,38,38,760,380,2320,2540,20,20,5.3,1.8,,6x12 Cylinder,41
680,2014,Thomas et al.1,0.53,0,266,760,380,,2730,,19,,0.5,,4x8 Cylinder,57.3
681,2014,Thomas et al.1,0.53,38,152,760,380,2320,2730,19,19,5.3,0.5,,4x8 Cylinder,54.9
682,2014,Thomas et al.1,0.53,38,38,760,380,2320,2730,19,19,5.3,0.5,,4x8 Cylinder,51.5
683,2018,Thomas et al. 3,0.53,0,266,760,380,,2540,,20,,1.8,16,,57.3
684,2018,Thomas et al. 3,0.53,38,152,760,380,2320,2540,20,20,5.3,1.8,18,,54.9
686,2013,Deng et al.,0.53,474.11,0,656.67,394,,,,,,,,4x4x4 cube,30.4
694,2012,Hoffmann et al.,0.54,1053,117,750,300,2650,,32,15,1.5,0.2,,6x12 Cylinder,45.4
696,2012,Pereira et al.,0.54,346.82,346.82,636.36,350,2010,2720,12,20,10.9,0.6,123,6x6x6 Cube,37.6
697,2013,Barbudo et al.,0.54,0,350,700,350,,2581,,22,,1.2,110,6x12 Cylinder,49.8
698,2013,Barbudo et al.,0.54,70,280,700,350,2451,2581,20,22,7.3,1.2,121,6x12 Cylinder,50.5
699,2013,Barbudo et al.,0.54,175,175,700,350,2451,2581,20,22,7.3,1.2,116,6x12 Cylinder,48.1
700,2013,Barbudo et al.,0.54,315,0,700,350,2451,,20,,7.3,,124,6x12 Cylinder,45.2
701,2013,Thomas et al.,0.54,81.25,81.25,812.5,325,2320,2540,20,20,5.3,1.8,,6x12 Cylinder,41
704,2014,Huda and Alam,0.54,0,272.22,777.78,350,,2670,,30,,1.2,100,4x8 Cylinder,40
705,2014,Huda and Alam,0.54,272.22,0,777.78,350,2320,,30,,5.2,,100,4x8 Cylinder,35
706,2014,Huda and Alam,0.54,272.22,0,777.78,350,2170,,30,,7.1,,94,4x8 Cylinder,36
707,2014,Huda and Alam,0.54,272.22,0,777.78,350,2030,,30,,9.4,,85,4x8 Cylinder,25
708,2014,Thomas et al.1,0.54,81.25,81.25,812.5,325,2320,2730,19,19,5.3,0.5,,4x8 Cylinder,48.9
710,2015,Huda and Alam,0.54,0,354,708,354,,2670,,19,,1.2,100,4x8 Cylinder,35.5
711,2018,Thomas et al. 3,0.54,81.25,81.25,812.5,325,2320,2540,20,20,5.3,1.8,18,,48.9
713,2003,Katz,0.55,1241.29,0,238.71,296,1433,,25,,,,,,29.1
714,2003,Katz,0.55,1249.68,0,240.32,298,1433,,25,,,,,,26.8
715,2007,Etxeberria et al. 1,0.55,0,450,750,300,,2670,,25,,0.9,,6x12 Cylinder,42
716,2007,Etxeberria et al. 1,0.55,105,315,750,300,2430,2670,25,25,4.4,0.9,,6x12 Cylinder,42
717,2007,Etxeberria et al. 2,0.55,0,450,750,300,,2670,,19,,0.9,,6x6x6 Cube,35.5
718,2007,Etxeberria et al. 2,0.55,105,315,750,300,2430,2670,25,19,4.5,0.9,,6x6x6 Cube,38.8
719,2007,Kou et al.,0.55,0,373.33,666.67,400,,2620,,32,,1.1,,4x4x4 Cube,48.6
720,2007,Kou et al.,0.55,66.67,266.67,666.67,400,2570,2620,20,32,3.5,1.1,,4x4x4 Cube,45.3
721,2007,Kou et al.,0.55,166.67,166.67,666.67,400,2570,2620,20,32,3.5,1.1,,4x4x4 Cube,42.5
722,2007,Kou et al.,0.55,333.33,0,666.67,400,2570,,20,,3.5,,,4x4x4 Cube,38
723,2008,Kou et al.,0.55,0,425.38,640.63,410,,2620,,20,,1.1,,4x8 Cylinder,48.6
724,2008,Kou et al.,0.55,85.08,340.3,640.63,410,2570,,20,20,3.5,1.1,,4x8 Cylinder,45.3
725,2008,Kou et al.,0.55,192.19,192.19,640.63,410,2570,,20,20,3.5,1.1,,4x8 Cylinder,42.5
726,2008,Kou et al.,0.55,384.38,0,640.63,410,2570,,20,,3.5,,,4x8 Cylinder,38.1
727,2010,Corinaldesi,0.55,192,192,640,320,2400,2570,5,30,6.8,3,,4x4x4 Cube,34.5
728,2010,Corinaldesi,0.55,208,208,640,320,2400,2570,22,20,6.8,3,,4x4x4 Cube,36.3
729,2011,Somna et al.,0.55,0,237.22,777.78,350,,2730,,25,,0.45,75,4x8 Cylinder,36.7
730,2011,Somna et al.,0.55,237.22,0,777.78,350,2490,,19,,4.8,,70,4x8 Cylinder,33.3
731,2012,Limbachia et al.,0.55,0,654,600,330,,2510,,22,,1.4,70,6x12 Cylinder,21
732,2012,Limbachia et al.,0.55,196.2,457.8,600,330,2340,2510,20,22,5.3,1.4,60,6x12 Cylinder,23
733,2013,Kou and Poon,0.55,197.12,197.12,630.77,410,2450,2620,19,,5.34,1.11,170,,42.5
734,2013,Kou and Poon,0.55,394.23,0,630.77,410,2450,2620,19,,5.34,,195,,38.1
735,2013,Kou et al.,0.55,326.6,0,710,355,,2450,19,,5.63,,,,34.3
736,2013,Kou et al.,0.55,355,0,710,355,,2520,19,,2.63,,,,35.6
738,2015,Vivian et al.,0.55,0,347.44,716.36,394,,2720,,20,,0.57,75,4x8 Cylinder,40
739,2015,Vivian et al.,0.55,104.23,243.21,716.36,394,2640,2720,20,20,2.68,0.57,75,4x8 Cylinder,34.02
740,2017,Ahmed and Abdel-Hay,0.55,0,602.99,597.01,400,,,,25,,,60,6x6x6 Cube,27.8
741,2017,Ahmed and Abdel-Hay,0.55,225.75,677.24,597.01,400,,,25,25,,,40,6x6x6 Cube,27.5
742,2017,Ahmed and Abdel-Hay,0.55,601.49,601.49,597.01,400,,,25,25,,,15,6x6x6 Cube,23.7
743,2017,Ahmed and Abdel-Hay,0.55,602.99,0,597.01,400,,,25,,,,5,6x6x6 Cube,30.2
744,2018,Chaocan Zheng et al.,0.55,0,510.74,622.86,436,,2687,,7.1,,1.2,,4x4x4 Cylinder,25
745,2018,Chaocan Zheng et al.,0.55,0,510.74,622.86,436,,2687,,7.1,,1.2,,4x4x4 Cylinder,25
746,2018,Chaocan Zheng et al.,0.55,127.69,383.06,622.86,436,2214,2687,7.36,7.1,2.7,1.2,,4x4x4 Cylinder,24.6
747,2018,Chaocan Zheng et al.,0.55,127.69,383.06,622.86,436,2214,2687,7.05,7.1,14.9,1.2,,4x4x4 Cylinder,24.79
748,2018,Chaocan Zheng et al.,0.55,255.37,255.37,622.86,436,2214,2687,7.36,7.1,2.7,1.2,,4x4x4 Cylinder,23.9
749,2018,Chaocan Zheng et al.,0.55,255.37,255.37,622.86,436,2214,2687,7.05,7.1,14.9,1.2,,4x4x4 Cylinder,23.76
750,2018,Chaocan Zheng et al.,0.55,383.06,127.69,622.86,436,2214,2687,7.36,7.1,2.7,1.2,,4x4x4 Cylinder,23.7
751,2018,Chaocan Zheng et al.,0.55,383.06,127.69,622.86,436,2214,2687,7.05,7.1,14.9,1.2,,4x4x4 Cylinder,23.14
752,2018,Chaocan Zheng et al.,0.55,510.74,0,622.86,436,2214,,7.36,,2.7,,,4x4x4 Cylinder,23.1
753,2018,Chaocan Zheng et al.,0.55,510.74,0,622.86,436,2214,,7.05,,14.9,,,4x4x4 Cylinder,22.3
754,2018,Woubishet,0.55,0,420.39,731.11,329,,2700,,38,,1.78,18,6x12 Cylinder,40.5
755,2018,Woubishet,0.55,84.08,336.31,731.11,329,2170,2700,38,38,7.5,1.78,15,6x12 Cylinder,37.5
756,2011,SC Kou et al.,0.55,0,426,710,355,,,,10,,,,,43.8
757,2011,SC Kou et al.,0.55,319.5,0,710,355,,,10,,,,,,34.3
758,2011,SC Kou et al.,0.55,355,0,710,355,,,10,,,,,,35.6
759,2012,SC Kou et al.,0.55,0,382.67,683.33,410,,2656,,10,,0.56,,4x4x4 cube,43.4
760,2012,SC Kou et al.,0.55,68.33,273.33,683.33,410,2283,,10,10,6.2,,,4x4x4 cube,39.4
761,2012,SC Kou et al.,0.55,129.83,129.83,683.33,410,2283,,10,10,6.2,,,4x4x4 cube,37.8
762,2012,SC Kou et al.,0.55,136.67,0,683.33,410,2283,,10,,6.2,,,4x4x4 cube,27.9
763,2012,SC Kou et al.,0.55,0,382.67,683.33,410,,2656,,10,,0.56,,4x4x4 cube,43.4
764,2012,SC Kou et al.,0.55,68.33,273.33,683.33,410,2279,,10,10,5.65,,,4x4x4 cube,39.7
765,2012,SC Kou et al.,0.55,150.33,150.33,683.33,410,2279,,10,10,5.65,,,4x4x4 cube,33.9
766,2013,Deng et al.,0.55,237.06,237.06,656.67,394,,,,,,,,4x4x4 cube,29.5
767,2012,SC Kou et al.,0.55,259.67,0,683.33,410,2279,,10,,5.65,,,4x4x4 cube,32.3
768,2012,SC Kou et al.,0.55,0,382.67,683.33,410,,2656,,10,,0.56,,4x4x4 cube,43.4
769,2012,SC Kou et al.,0.55,76.53,306.13,683.33,410,2535,,10,10,3.9,,,4x4x4 cube,45.3
770,2012,SC Kou et al.,0.55,170.83,170.83,683.33,410,2535,,10,10,3.9,,,4x4x4 cube,42.5
771,2012,SC Kou et al.,0.55,341.67,0,683.33,410,2535,,10,,3.9,,,4x4x4 cube,38.1
772,2010,Bai and Sun,0.56,0,741.56,557.14,351,,,,19,,,25,,41.9
775,2015,Huda and Alam,0.56,105,245,700,350,2320,2670,19,19,5.2,1.2,100,4x8 Cylinder,35.6
776,2004,Poon et al.,0.57,0,428.26,666.04,353,,2620,,25,,1.3,,4x4x4 Cube,48.3
777,2004,Poon et al.,0.57,0,392.96,666.04,353,,2620,,32,,1.3,,4x4x4 Cube,40.2
778,2004,Poon et al.,0.57,0,392.96,666.04,353,,2620,,20,,1.3,,4x4x4 Cube,46
779,2004,Poon et al.,0.57,85.65,342.61,666.04,353,2330,2620,20,25,6.3,,,4x4x4 Cube,44.9
780,2004,Poon et al.,0.57,85.65,342.61,666.04,353,2330,2620,20,32,6.3,,,4x4x4 Cube,43.2
781,2004,Poon et al.,0.57,64.47,257.89,666.04,353,2330,2620,20,20,6.3,,,4x4x4 Cube,43
782,2004,Poon et al.,0.57,226.24,226.24,641.82,353,2330,2620,20,32,6.3,,,4x4x4 Cube,44.7
783,2004,Poon et al.,0.57,190.94,190.94,641.82,353,2330,2620,20,32,6.3,,,4x4x4 Cube,39.7
784,2004,Poon et al.,0.57,149.7,149.7,653.7,353,2330,2620,20,20,6.3,,,4x4x4 Cube,38.1
785,2004,Poon et al.,0.57,428.64,0,630.36,353,2330,,20,,6.3,,,4x4x4 Cube,46.8
786,2004,Poon et al.,0.57,393.34,0,630.36,353,2330,,20,,6.3,,,4x4x4 Cube,43.3
787,2004,Poon et al.,0.57,393.34,0,630.36,353,2330,,20,,6.3,,,4x4x4 Cube,39.1
792,2012,Pereira et al.,0.57,157.5,367.5,700,350,2010,2720,12,20,10.9,0.6,119,6x6x6 Cube,38.6
795,2015,Huda and Alam,0.57,138.8,208.2,694,347,2320,2670,19,19,5.2,1.2,95,4x8 Cylinder,33.1
796,2015,Huda and Alam,0.57,173.5,173.5,694,347,2320,2670,19,19,5.2,1.2,90,4x8 Cylinder,30.4
805,2012,Limbachia et al.,0.58,620,0,620,310,2340,,20,,5.3,,40,6x12 Cylinder,18
810,2013,Sheen et al.,0.58,0,372.9,678,339,,2630,,25,,1.2,125,4x8 Cylinder,28.8
811,2013,Sheen et al.,0.58,372.9,0,678,339,2260,,25,,7.5,,110,4x8 Cylinder,26.5
812,2013,Sheen et al.,0.58,485.9,0,565,339,2260,,25,,7.5,,100,4x8 Cylinder,23.3
813,2013,Sheen et al.,0.58,485.9,0,565,339,2260,,25,,7.5,,90,4x8 Cylinder,21.6
814,2013,Thomas et al.,0.58,97.5,0,812.5,325,2320,,20,,5.3,,,6x12 Cylinder,33.5
815,2014,Thomas et al.1,0.58,97.5,0,812.5,325,2320,,19,,5.3,,,4x8 Cylinder,43.1
816,2018,Thomas et al. 3,0.58,97.5,0,812.5,325,2320,,20,,5.3,,21,,43.1
819,2012,Pereira et al.,0.59,42,378,700,350,2010,2720,12,20,10.9,0.6,123,6x6x6 Cube,40
821,2014,Thomas et al.1,0.59,71.5,286,550,275,2320,2730,19,20,5.3,0.5,,4x8 Cylinder,49.3
825,2007,Sato et al.,0.6,159.85,0,868.75,278,2410,,,,5.28,,,4x8 Cylinder,34.5
826,2007,Sato et al.,0.6,159.85,0,868.75,278,2410,,,,5.28,,,4x8 Cylinder,31.8
827,2010,Corinaldesi,0.6,201.5,201.5,620,310,2400,2570,5,30,6.8,3,,4x4x4 Cube,31.6
828,2010,Corinaldesi,0.6,201.5,201.5,620,310,2420,2570,22,20,6.8,3,,4x4x4 Cube,34.7
829,2011,Butler et al.,0.6,25.37,59.19,890,267,2300,2700,19,,,,25,,30.9
830,2011,Butler et al.,0.6,17.36,40.49,890,267,2300,2700,19,,,,45,,31.3
831,2012,Abd Elhakam et al.,0.6,0,316.67,833.33,250,,,,20,,,,6x6x6 Cube,25
832,2012,Abd Elhakam et al.,0.6,79.17,237.5,833.33,250,,,19,20,,,,6x6x6 Cube,26.7
833,2012,Abd Elhakam et al.,0.6,145.83,145.83,833.33,250,,,19,20,,,,6x6x6 Cube,21.5
834,2012,Abd Elhakam et al.,0.6,218.75,72.92,833.33,250,,,19,20,,,,6x6x6 Cube,21.4
835,2012,Abd Elhakam et al.,0.6,385.71,0,714.29,250,,,19,,,,,6x6x6 Cube,20
836,2012,Hoffmann et al.,0.6,1072.5,0,650,325,2301,,32,,5,,,6x12 Cylinder,37.3
839,2012,Pereira et al.,0.6,0,350,700,350,,2720,,20,,0.6,123,6x6x6 Cube,39.5
840,2013,Thomas et al.,0.6,0,73.33,916.67,275,,2540,,20,,1.8,,6x12 Cylinder,38
841,2014,Beltran et al.2,0.6,0,192.86,857.14,300,,2680,,20,,1.9,,6x12 Cylinder,42
842,2014,Beltran et al.2,0.6,33.55,134.19,882.86,309,2380,2680,16,20,6.9,1.9,,6x12 Cylinder,42.9
843,2014,Beltran et al.2,0.6,144,144,800,320,2380,2680,16,20,6.9,1.9,,6x12 Cylinder,42.5
844,2014,Beltran et al.2,0.6,235.2,0,840,336,2380,2680,16,,6.9,,,6x12 Cylinder,40.9
845,2014,Medina et al.,0.6,0,110.74,922.86,323,,2660,,20,,2.66,41,4x8 Cylinder,65.03
846,2014,Medina et al.,0.6,55.37,55.37,922.86,323,2540,2660,25,20,4.49,2.66,42,4x8 Cylinder,47.68
847,2014,Medina et al.,0.6,55.37,55.37,922.86,323,2540,2660,25,20,4.49,2.66,41,4x8 Cylinder,48.84
848,2014,Thomas et al.1,0.6,0,73.33,916.67,275,,2730,,20,,0.5,,4x8 Cylinder,47.8
849,2015,Vivian et al.,0.6,0,343.91,709.09,390,,2720,,20,,0.57,75,4x8 Cylinder,32.21
850,2015,Vivian et al.,0.6,103.17,240.74,709.09,390,2640,2720,20,20,2.68,0.57,70,4x8 Cylinder,32.3
851,2015,Vivian et al.,0.6,343.91,0,709.09,390,2640,,20,,2.68,,65,4x8 Cylinder,25.26
852,2018,Thomas et al. 3,0.6,0,73.33,916.67,275,,2540,,20,,1.8,17,,47.8
853,2012,Limbachia et al.,0.61,339.25,339.25,590,295,2340,2510,20,22,5.3,1.4,60,6x12 Cylinder,19
855,2018,Woubishet,0.61,0,587.4,660,297,,2700,,38,,1.78,17,6x12 Cylinder,28.55
856,2018,Woubishet,0.61,58.74,528.66,660,297,2170,2700,38,38,7.5,1.78,15,6x12 Cylinder,30.95
857,2018,Woubishet,0.61,58.74,528.66,660,297,2170,2700,38,38,7.5,1.78,25,6x12 Cylinder,25.95
858,2013,Kim et al.,0.62,0,442.8,738,369,,2620,,25,,0.84,116,4x8 Cylinder,30
859,2013,Kim et al.,0.62,99.9,233.1,666,333,2140,2620,25,25,6.28,0.84,30,4x8 Cylinder,27
860,2013,Kim et al.,0.62,499.5,0,666,333,2140,,25,,6.28,,190,4x8 Cylinder,22
862,2014,Butler et al.,0.63,46.29,0,873.33,262,2430,,19,,6.15,,100,,31.1
863,2014,Pedro et al.,0.63,0,74.67,933.33,280,,2665,,20,,1,160,4x4x4 Cube,42.4
864,2014,Pedro et al.,0.63,0,74.67,933.33,280,,2708,,,,,,,42.5
865,2014,Pedro et al.,0.63,46.67,0,933.33,280,2701,,,,,,,,42
866,2014,Butler et al.,0.64,166.59,0,802.86,281,2480,,19,,4.66,,100,,38.6
867,2014,Pedro et al.,0.64,18.67,0,933.33,280,2458,,22,,5.8,,240,4x4x4 Cube,39.7
869,2014,Pedro et al.,0.64,18.67,0,933.33,280,2686,,,,,,,,34
870,2007,Rahal,0.65,0,396,720,360,,2860,,25,,0.7,,4x4x4 Cube,21.8
871,2007,Rahal,0.65,396,0,720,360,2390,,19,,3.47,,,4x4x4 Cube,22.1
872,2010,Zega and Di Maio,0.65,0,141,750,270,,2720,,20,,0.2,,4x4x4 Cube,20.2
873,2010,Zega and Di Maio,0.65,28.5,85.5,750,270,2440,2720,19,20,5.8,0.2,,4x4x4 Cube,18.5
874,2010,Zega and Di Maio,0.65,43.5,43.5,750,270,2440,2720,19,20,5.8,0.2,,4x4x4 Cube,18
875,2010,Zega and Di Maio,0.65,65.25,21.75,750,270,2440,2720,19,20,5.8,0.2,,4x4x4 Cube,16.5
876,2011,Belen et al.,0.65,0,18.33,916.67,275,,2730,,20,,2.5,120,4x8 Cylinder,31.9
877,2011,Gonzalez-Fonteboa et al.,0.65,0,18.33,916.67,275,,2720,,20,,2,,6x12 Cylinder,31.9
881,2011,Somna et al.,0.65,0,189.64,842.86,295,,2730,,25,,0.45,80,4x8 Cylinder,30.4
882,2011,Somna et al.,0.65,189.64,0,842.86,295,2490,,19,,4.8,,80,4x8 Cylinder,24.8
883,2014,Beltran et al.1,0.65,0,630,750,300,,2680,,30,,1.53,,6x12 Cylinder,18
884,2014,Beltran et al.1,0.65,165,495,750,300,2380,2680,20,30,6.94,1.53,,6x12 Cylinder,14.7
885,2014,Beltran et al.1,0.65,345,345,750,300,2380,2680,20,30,6.94,1.53,,6x12 Cylinder,14.6
886,2014,Beltran et al.1,0.65,517.5,172.5,750,300,2380,2680,20,30,6.94,,,6x12 Cylinder,14.2
887,2014,Gayarre et al.,0.65,0,72.86,857.14,300,,2500,,19,,1.7,130,6x12 Cylinder,40.5
888,2014,Gayarre et al.,0.65,0,180,750,300,,2500,,19,,1.7,130,6x12 Cylinder,40.5
889,2014,Gayarre et al.,0.65,42,168,750,300,2300,2500,20,19,5.2,1.7,105,6x12 Cylinder,39.5
890,2014,Gayarre et al.,0.65,36,144,750,300,2300,2500,20,19,5.5,1.7,105,6x12 Cylinder,41
891,2014,Gayarre et al.,0.65,105,105,750,300,2300,2500,20,19,5.2,1.7,130,6x12 Cylinder,40.8
892,2014,Gayarre et al.,0.65,90,90,750,300,2300,2500,20,19,5.5,1.7,130,6x12 Cylinder,38.8
893,2014,Gayarre et al.,0.65,210,0,750,300,2300,,20,,5.2,,125,6x12 Cylinder,43.7
894,2014,Gayarre et al.,0.65,210,0,750,300,2300,,20,,5.5,,125,6x12 Cylinder,39.9
895,2014,Medina et al.,0.65,0,110.74,922.86,323,,2660,,20,,2.66,32,4x8 Cylinder,52.7
896,2014,Medina et al.,0.65,27.69,83.06,922.86,323,2540,2660,25,20,4.49,2.66,32,4x8 Cylinder,45.61
897,2014,Medina et al.,0.65,27.69,83.06,922.86,323,2540,2660,25,20,4.49,2.66,35,4x8 Cylinder,52.11
898,2014,Medina et al.,0.65,55.37,55.37,922.86,323,2540,2660,20,20,4.49,2.66,32,4x8 Cylinder,43.8
899,2014,Medina et al.,0.65,55.37,55.37,922.86,323,2540,2660,20,20,4.49,2.66,32,4x8 Cylinder,44.75
900,2014,Pedro et al.,0.65,0,18.67,933.33,280,,2537,,20,,1.3,160,4x4x4 Cube,38.7
901,2014,Pedro et al.,0.65,0,18.67,933.33,280,,2590,,,,,,,33
902,2014,Pedro et al.,0.65,46.67,0,933.33,280,2708,,,,,,,,35
912,2012,Limbachia et al.,0.66,0,640,625,275,,2510,,22,,1.4,70,6x12 Cylinder,21
913,2012,Limbachia et al.,0.66,192,448,625,275,2340,2510,20,22,5.3,1.4,70,6x12 Cylinder,20
914,2014,Pedro et al.,0.66,18.67,0,933.33,280,2640,,,,,,,,35
915,2008,Casuccio et al.,0.67,149.6,0,880,264,2500,,30,,3.8,,,4x8 Cylinder,18
916,2008,Casuccio et al.,0.67,148.47,0,873.33,262,2500,,30,,3.9,,,4x8 Cylinder,15.4
917,2012,Pereira et al.,0.67,0,280,875,350,,2720,,20,,0.6,130,6x6x6 Cube,65.2
918,2012,Pereira et al.,0.67,350,350,700,350,2010,2720,12,20,10.9,0.6,130,6x6x6 Cube,47.8
919,2013,Sheen et al.,0.67,0,294,735,294,,2630,,25,,1.2,130,4x8 Cylinder,23.6
920,2013,Sheen et al.,0.67,294,0,735,294,2260,,25,,7.5,,120,4x8 Cylinder,21.6
921,2013,Sheen et al.,0.67,441,0,588,294,2260,,25,,7.5,,110,4x8 Cylinder,18
922,2013,Sheen et al.,0.67,441,0,588,294,2260,,25,,7.5,,105,4x8 Cylinder,18.8
923,2013,Thomas et al.,0.67,0,73.33,916.67,275,,2540,,20,,1.8,,6x12 Cylinder,37
925,2014,Pedro et al.,0.67,46.67,0,933.33,280,2484,,22,,5.4,,240,4x4x4 Cube,41.1
926,2014,Thomas et al.1,0.67,0,73.33,916.67,275,,2730,,19,,0.5,,4x8 Cylinder,62
928,2018,Thomas et al. 3,0.67,0,73.33,916.67,275,,2540,,20,,1.8,16,,62
932,2012,Pereira et al.,0.68,1096.67,0,583.33,350,2010,,12,,10.9,,125,6x6x6 Cube,45.1
933,2013,Thomas et al.,0.68,3.67,14.67,916.67,275,2320,2540,20,20,5.3,1.8,,6x12 Cylinder,33.5
934,2014,Duan and Poon,0.68,0,473.33,666.67,300,,2600,,20,,,,4x4x4 Cube,34.5
935,2014,Duan and Poon,0.68,330,0,750,300,2450,,20,,3.1,,,4x4x4 Cube,35
936,2014,Duan and Poon,0.68,270,0,750,300,2370,,20,,7.1,,,4x4x4 Cube,29.2
937,2014,Duan and Poon,0.68,270,0,750,300,2360,,20,,7.8,,,4x4x4 Cube,27.7
938,2014,Thomas et al.1,0.68,3.67,14.67,916.67,275,2320,2730,19,19,5.3,0.5,,4x8 Cylinder,64.8
939,2018,Thomas et al. 3,0.68,20.17,80.67,916.67,275,2320,2540,20,20,5.3,1.8,15,,64.8
940,2014,Pedro et al.,0.69,46.67,0,933.33,280,2455,,22,,6.4,,240,4x4x4 Cube,36.1
944,2008,Casuccio et al.,0.7,0,201.63,876.67,263,,2700,,10,,0.5,,4x8 Cylinder,18.1
945,2012,Pereira et al.,0.7,41.22,371,777.78,350,2010,2720,12,20,10.9,0.6,122,6x6x6 Cube,64.6
947,2014,Pedro et al.,0.7,18.67,0,933.33,280,2387,,22,,6.9,,240,4x4x4 Cube,35.7
948,2014,Pepe et al.,0.7,20,0,1000,300,1946,,19,,11.9,,,4x8 Cylinder,29.9
951,2014,Beltran et al.1,0.72,0,990,750,300,,2680,,20,,,,6x12 Cylinder,30.8
952,2014,Beltran et al.1,0.72,204,816,750,300,2380,2680,20,20,6.94,,,6x12 Cylinder,26.8
953,2014,Beltran et al.1,0.72,420,630,750,300,2380,2680,20,20,6.94,,,6x12 Cylinder,26.6
954,2014,Butler et al.,0.72,162,0,810,243,2480,,19,,4.66,,100,,30.7
966,2013,Sheen et al.,0.8,0,215.8,830,249,,2630,,25,,1.2,145,4x8 Cylinder,17.3
967,2013,Sheen et al.,0.8,215.8,0,830,249,2260,,25,,7.5,,135,4x8 Cylinder,16.1
968,2013,Sheen et al.,0.8,423.3,0,622.5,249,2260,,25,,7.5,,130,4x8 Cylinder,13.4
969,2013,Sheen et al.,0.8,423.3,0,622.5,249,2260,,25,,7.5,,130,4x8 Cylinder,13.9
979,2014,Pedro et al.,0.99,245,0,700,210,2401,,22,,7.6,,240,4x4x4 Cube,21
