Repository: kevinharperr/concrete-mix-database

# Concrete Mix Database Web Application

## Project Overview

This web application is designed to manage and explore data from a PostgreSQL database containing information about concrete materials, mix compositions, performance test results, and sustainability metrics. It provides functionalities for viewing, adding, searching, and filtering concrete mix data, with a focus on usability and data integrity. The application has been consolidated into a single "cdb_app" structure for improved maintainability.

File: etl/ds3.csv (part 2 of 5)
mix_number,mix_mark,cement (kg/m3),eff_water (kg/m3)  ,NCA (kg/m3),RCA (kg/m3),"NFA,sand (kg/m3)",fly ash (kg/m3),silica fume (kg/m3),BFS (kg/m3) ,SP (kg/m3),Testing Age (day),CS fck (mpa),ref.,year,country
533,C80RA3,485,165,0,982,685,0,0,0,0,90,70.48,Duan and Poon ,2014,Hong Kong
534,NAC,358,178.3,1109.4,0,730.4,0,0,0,0.3,28,36.5,Folino and Xargay ,2014,Argentina
535,RCA30,358,178.3,783.6,299.3,730.4,0,0,0,0.3,28,33.6,Folino and Xargay ,2014,Argentina
536,RCA60,358,178.3,458.3,598.4,730.4,0,0,0,0.3,28,30.4,Folino and Xargay ,2014,Argentina
537,RCA100,358,178.3,0,1020,730.4,0,0,0,0.3,28,29.1,Folino and Xargay ,2014,Argentina
538,RA1-0,300,195,918.1,0,828.4,0,0,0,3,7,33.2,Gayarre et al. ,2014,Spain
539,RA1-20,300,195,756.4,189.1,787.1,0,0,0,3,7,35.88,Gayarre et al. ,2014,Spain
540,RA1-50,300,195,485.5,485.5,737.4,0,0,0,3.6,7,37.63,Gayarre et al. ,2014,Spain
541,RA1-100,300,195,0,951.4,712.6,0,0,0,4.5,7,40,Gayarre et al. ,2014,Spain
542,RA2-0,300,195,918.1,0,828.4,0,0,0,3,7,33.2,Gayarre et al. ,2014,Spain
543,RA2-20,300,195,733,183.2,814.4,0,0,0,3,7,33.61,Gayarre et al. ,2014,Spain
544,RA2-50,300,195,450.7,450.7,804.2,0,0,0,3.6,7,36.6,Gayarre et al. ,2014,Spain
545,RA2-100,300,195,0,855.2,807.9,0,0,0,4.5,7,34.95,Gayarre et al. ,2014,Spain
546,RA1-0,300,195,918.1,0,828.4,0,0,0,3,28,41.75,Gayarre et al. ,2014,Spain
547,RA1-20,300,195,756.4,189.1,787.1,0,0,0,3,28,40.72,Gayarre et al. ,2014,Spain
548,RA1-50,300,195,485.5,485.5,737.4,0,0,0,3.6,28,42.06,Gayarre et al. ,2014,Spain
549,RA1-100,300,195,0,951.4,712.6,0,0,0,4.5,28,45.05,Gayarre et al. ,2014,Spain
550,RA2-0,300,195,918.1,0,828.4,0,0,0,3,28,41.75,Gayarre et al. ,2014,Spain
551,RA2-20,300,195,733,183.2,814.4,0,0,0,3,28,42.27,Gayarre et al. ,2014,Spain
552,RA2-50,300,195,450.7,450.7,804.2,0,0,0,3.6,28,40,Gayarre et al. ,2014,Spain
553,RA2-100,300,195,0,855.2,807.9,0,0,0,4.5,28,41.13,Gayarre et al. ,2014,Spain
554,RC20PC,210,180.6,958,0,938,0,0,0,0,28,20.25,Pedro et al,2014,Portugal
555,RC45PC,280,182,956,0,870,0,0,0,0,28,32.8,Pedro et al,2014,Portugal
556,RC65PC,350,143.5,1002,0,863,0,0,0,3.5,28,68.37,Pedro et al,2014,Portugal
557,C100L20PC,210,138.85,0,966,929,0,0,0,0,28,16.69,Pedro et al,2014,Portugal
558,C100L45PC,280,131.14,0,940,866,0,0,0,0,28,30.25,Pedro et al,2014,Portugal
559,C100L65PC,350,120.09,0,974,858,0,0,0,3.5,28,64.23,Pedro et al,2014,Portugal
560,C100P20PC,210,139.35,0,970,932,0,0,0,0,28,18.47,Pedro et al,2014,Portugal
561,C100P45PC,280,131.12,0,970,870,0,0,0,0,28,30.59,Pedro et al,2014,Portugal
562,C100P65PC,350,114.28,0,1029,858,0,0,0,3.5,28,65.87,Pedro et al,2014,Portugal
563,RC20PSC,210,170.1,1019,0,946,0,0,0,0,28,23.31,Pedro et al,2014,Portugal
564,RC45PSC,280,176.4,1011,0,877,0,0,0,0,28,35.93,Pedro et al,2014,Portugal
565,RC65PSC,350,140,1057,0,868,0,0,0,3.5,28,69.52,Pedro et al,2014,Portugal
566,C100L20PSC,210,135.47,0,953,938,0,0,0,0,28,17.8,Pedro et al,2014,Portugal
567,C100L45PSC,280,134.25,0,988,877,0,0,0,0,28,34.83,Pedro et al,2014,Portugal
568,C100L65PSC,350,115.15,0,982,868,0,0,0,3.5,28,67.5,Pedro et al,2014,Portugal
569,C100P20PSC,210,138.39,0,977,943,0,0,0,0,28,20,Pedro et al,2014,Portugal
570,C100P45PSC,280,134.6,0,962,873,0,0,0,0,28,33.64,Pedro et al,2014,Portugal
571,C100P65PSC,350,117.88,0,1016,858,0,0,0,3.5,28,63.94,Pedro et al,2014,Portugal
572,RF,300,160,910.1,0,952.6,0,0,0,4.02,28,33,Pepe et al.,2014,Italy
573,RAC,300,160,0,750.6,950.4,0,0,0,4.02,28,27.5,Pepe et al.,2014,Italy
574,RAC CL,300,160,0,818.2,951.3,0,0,0,4.02,28,29.9,Pepe et al.,2014,Italy
575,RF,300,160,910.1,0,952.6,0,0,0,4.02,2,23.36,Pepe et al.,2014,Italy
576,RAC,300,160,0,750.6,950.4,0,0,0,4.02,2,16.72,Pepe et al.,2014,Italy
577,RAC CL,300,160,0,818.2,951.3,0,0,0,4.02,2,19.06,Pepe et al.,2014,Italy
578,RF,300,160,910.1,0,952.6,0,0,0,4.02,7,28.44,Pepe et al.,2014,Italy
579,RAC,300,160,0,750.6,950.4,0,0,0,4.02,7,23.75,Pepe et al.,2014,Italy
580,RAC CL,300,160,0,818.2,951.3,0,0,0,4.02,7,26.31,Pepe et al.,2014,Italy
581,RF,300,160,910.1,0,952.6,0,0,0,4.02,14,30.43,Pepe et al.,2014,Italy
582,RAC,300,160,0,750.6,950.4,0,0,0,4.02,14,27.08,Pepe et al.,2014,Italy
583,RAC CL,300,160,0,818.2,951.3,0,0,0,4.02,14,31.26,Pepe et al.,2014,Italy
584,RF,300,160,910.1,0,952.6,0,0,0,4.02,60,36.97,Pepe et al.,2014,Italy
585,RAC,300,160,0,750.6,950.4,0,0,0,4.02,60,28.73,Pepe et al.,2014,Italy
586,RAC CL,300,160,0,818.2,951.3,0,0,0,4.02,60,33.69,Pepe et al.,2014,Italy
587,RCA+0% fly ash,536,241,1010,0,619,0,0,0,0,7,31.73,Ahmed,2013,Australia
588,RCA+0% fly ash,536,241,758,253,619,0,0,0,0,7,39.44,Ahmed,2013,Australia
589,RCA+0% fly ash,536,241,535,535,619,0,0,0,0,7,28.15,Ahmed,2013,Australia
590,RCA+0% fly ash,536,241,253,758,619,0,0,0,0,7,32.89,Ahmed,2013,Australia
591,RCA+0% fly ash,536,241,0,1010,619,0,0,0,0,7,28.72,Ahmed,2013,Australia
592,RCA+40% fly ash,321,241,1010,0,619,215,0,0,0,7,27.52,Ahmed,2013,Australia
593,RCA+40% fly ash,321,241,758,253,619,215,0,0,0,7,34.64,Ahmed,2013,Australia
594,RCA+40% fly ash,321,241,535,535,619,215,0,0,0,7,27.95,Ahmed,2013,Australia
595,RCA+40% fly ash,321,241,253,758,619,215,0,0,0,7,30.76,Ahmed,2013,Australia
596,RCA+40% fly ash,321,241,0,1010,619,215,0,0,0,7,29.86,Ahmed,2013,Australia
597,RCA+0% fly ash,536,241,1010,0,619,0,0,0,0,28,41.23,Ahmed,2013,Australia
598,RCA+0% fly ash,536,241,758,253,619,0,0,0,0,28,47.02,Ahmed,2013,Australia
599,RCA+0% fly ash,536,241,535,535,619,0,0,0,0,28,38.54,Ahmed,2013,Australia
600,RCA+0% fly ash,536,241,253,758,619,0,0,0,0,28,36.75,Ahmed,2013,Australia
601,RCA+0% fly ash,536,241,0,1010,619,0,0,0,0,28,32.88,Ahmed,2013,Australia
602,RCA+40% fly ash,321,241,1010,0,619,215,0,0,0,28,35.24,Ahmed,2013,Australia
603,RCA+40% fly ash,321,241,758,253,619,215,0,0,0,28,45.33,Ahmed,2013,Australia
604,RCA+40% fly ash,321,241,535,535,619,215,0,0,0,28,41.16,Ahmed,2013,Australia
605,RCA+40% fly ash,321,241,253,758,619,215,0,0,0,28,39.37,Ahmed,2013,Australia
606,RCA+40% fly ash,321,241,0,1010,619,215,0,0,0,28,37.58,Ahmed,2013,Australia
607,RCA+0% fly ash,536,241,1010,0,619,0,0,0,0,56,42.72,Ahmed,2013,Australia
608,RCA+0% fly ash,536,241,758,253,619,0,0,0,0,56,47.61,Ahmed,2013,Australia
609,RCA+0% fly ash,536,241,535,535,619,0,0,0,0,56,41.21,Ahmed,2013,Australia
610,RCA+0% fly ash,536,241,253,758,619,0,0,0,0,56,37.34,Ahmed,2013,Australia
611,RCA+0% fly ash,536,241,0,1010,619,0,0,0,0,56,35.25,Ahmed,2013,Australia
612,RCA+40% fly ash,321,241,1010,0,619,215,0,0,0,56,43.56,Ahmed,2013,Australia
613,RCA+40% fly ash,321,241,758,253,619,215,0,0,0,56,50.38,Ahmed,2013,Australia
614,RCA+40% fly ash,321,241,535,535,619,215,0,0,0,56,49.48,Ahmed,2013,Australia
615,RCA+40% fly ash,321,241,253,758,619,215,0,0,0,56,46.8,Ahmed,2013,Australia
616,RCA+40% fly ash,321,241,0,1010,619,215,0,0,0,56,40.1,Ahmed,2013,Australia
617,RCA+0% fly ash,536,241,1010,0,619,0,0,0,0,90,44.5,Ahmed,2013,Australia
618,RCA+0% fly ash,536,241,758,253,619,0,0,0,0,90,48.35,Ahmed,2013,Australia
619,RCA+0% fly ash,536,241,535,535,619,0,0,0,0,90,42.99,Ahmed,2013,Australia
620,RCA+0% fly ash,536,241,253,758,619,0,0,0,0,90,38.23,Ahmed,2013,Australia
621,RCA+0% fly ash,536,241,0,1010,619,0,0,0,0,90,34.95,Ahmed,2013,Australia
622,RCA+40% fly ash,321,241,1010,0,619,215,0,0,0,90,55.73,Ahmed,2013,Australia
623,RCA+40% fly ash,321,241,758,253,619,215,0,0,0,90,53.35,Ahmed,2013,Australia
624,RCA+40% fly ash,321,241,535,535,619,215,0,0,0,90,52.45,Ahmed,2013,Australia
625,RCA+40% fly ash,321,241,253,758,619,215,0,0,0,90,43.53,Ahmed,2013,Australia
626,RCA+40% fly ash,321,241,0,1010,619,215,0,0,0,90,44.41,Ahmed,2013,Australia
627,T1,400,160,800,0,866,130,0,0,4.77,1,13.18,Alam et al.,2013,India
628,T2,400,170,0,757,820,130,0,0,4.77,1,13.33,Alam et al.,2013,India
629,T3,400,170,0,759,822,117,0,13,4.65,1,13.73,Alam et al.,2013,India
630,T4,400,170,0,760,823,104,0,26,6.05,1,14.39,Alam et al.,2013,India
631,T5,400,170,0,762,825,91,0,39,5.89,1,14.92,Alam et al.,2013,India
632,T6,400,170,0,764,828,78,0,52,5.74,1,17.07,Alam et al.,2013,India
633,T7,360,170,0,756,818,130,0,40,5.88,1,17.15,Alam et al.,2013,India
634,T8,320,170,0,756,819,130,0,80,5.4,1,18.13,Alam et al.,2013,India
635,T9,280,170,0,756,819,130,0,120,4.92,1,19.85,Alam et al.,2013,India
636,T1,400,160,800,0,866,130,0,0,4.77,3,23.18,Alam et al.,2013,India
637,T2,400,170,0,757,820,130,0,0,4.77,3,28.55,Alam et al.,2013,India
638,T3,400,170,0,759,822,117,0,13,4.65,3,30.45,Alam et al.,2013,India
639,T4,400,170,0,760,823,104,0,26,6.05,3,34.48,Alam et al.,2013,India
640,T5,400,170,0,762,825,91,0,39,5.89,3,36.15,Alam et al.,2013,India
641,T6,400,170,0,764,828,78,0,52,5.74,3,38.59,Alam et al.,2013,India
642,T7,360,170,0,756,818,130,0,40,5.88,3,34,Alam et al.,2013,India
643,T8,320,170,0,756,819,130,0,80,5.4,3,37.88,Alam et al.,2013,India
644,T9,280,170,0,756,819,130,0,120,4.92,3,41.7,Alam et al.,2013,India
645,T1,400,160,800,0,866,130,0,0,4.77,7,27.58,Alam et al.,2013,India
646,T2,400,170,0,757,820,130,0,0,4.77,7,37.93,Alam et al.,2013,India
647,T3,400,170,0,759,822,117,0,13,4.65,7,39.98,Alam et al.,2013,India
648,T4,400,170,0,760,823,104,0,26,6.05,7,42.64,Alam et al.,2013,India
649,T5,400,170,0,762,825,91,0,39,5.89,7,43.86,Alam et al.,2013,India
650,T6,400,170,0,764,828,78,0,52,5.74,7,54.18,Alam et al.,2013,India
651,T7,360,170,0,756,818,130,0,40,5.88,7,44.92,Alam et al.,2013,India
652,T8,320,170,0,756,819,130,0,80,5.4,7,54.9,Alam et al.,2013,India
653,T9,280,170,0,756,819,130,0,120,4.92,7,58.27,Alam et al.,2013,India
654,T1,400,160,800,0,866,130,0,0,4.77,28,43.76,Alam et al.,2013,India
655,T2,400,170,0,757,820,130,0,0,4.77,28,54.84,Alam et al.,2013,India
656,T3,400,170,0,759,822,117,0,13,4.65,28,60.84,Alam et al.,2013,India
657,T4,400,170,0,760,823,104,0,26,6.05,28,66.27,Alam et al.,2013,India
658,T5,400,170,0,762,825,91,0,39,5.89,28,70.87,Alam et al.,2013,India
659,T6,400,170,0,764,828,78,0,52,5.74,28,77.37,Alam et al.,2013,India
660,T7,360,170,0,756,818,130,0,40,5.88,28,70.05,Alam et al.,2013,India
661,T8,320,170,0,756,819,130,0,80,5.4,28,79.97,Alam et al.,2013,India
662,T9,280,170,0,756,819,130,0,120,4.92,28,87.65,Alam et al.,2013,India
663,,585,204.88,1360.98,0,453.66,0,0,0,0,7,24.15,Saravanakumar and Dhinakaran,2013,India
664,,585,204.88,1020.73,337.72,453.66,0,0,0,0,7,19.69,Saravanakumar and Dhinakaran,2013,India
665,,585,204.88,680.49,675.45,453.66,0,0,0,0,7,18.85,Saravanakumar and Dhinakaran,2013,India
666,,585,204.88,0,1350.89,453.66,0,0,0,0,7,16.87,Saravanakumar and Dhinakaran,2013,India
667,,351,204.88,1360.98,0,453.66,234,0,0,0,7,19.96,Saravanakumar and Dhinakaran,2013,India
668,,351,204.88,1020.73,337.72,453.66,234,0,0,0,7,17.5,Saravanakumar and Dhinakaran,2013,India
669,,351,204.88,680.49,675.45,453.66,234,0,0,0,7,16.77,Saravanakumar and Dhinakaran,2013,India
670,,351,204.88,0,1350.89,453.66,234,0,0,0,7,15.93,Saravanakumar and Dhinakaran,2013,India
671,,293,204.88,1360.98,0,453.66,293,0,0,0,7,18.97,Saravanakumar and Dhinakaran,2013,India
672,,293,204.88,1020.73,337.72,453.66,293,0,0,0,7,18.09,Saravanakumar and Dhinakaran,2013,India
673,,293,204.88,680.49,675.45,453.66,293,0,0,0,7,16.35,Saravanakumar and Dhinakaran,2013,India
674,,293,204.88,0,1350.89,453.66,293,0,0,0,7,15.19,Saravanakumar and Dhinakaran,2013,India
675,,234,204.88,1360.98,0,453.66,351,0,0,0,7,18.81,Saravanakumar and Dhinakaran,2013,India
676,,234,204.88,1020.73,337.72,453.66,351,0,0,0,7,17.84,Saravanakumar and Dhinakaran,2013,India
677,,234,204.88,680.49,675.45,453.66,351,0,0,0,7,16.27,Saravanakumar and Dhinakaran,2013,India
678,,234,204.88,0,1350.89,453.66,351,0,0,0,7,12.93,Saravanakumar and Dhinakaran,2013,India
679,,585,204.88,1360.98,0,453.66,0,0,0,0,14,33.23,Saravanakumar and Dhinakaran,2013,India
680,,585,204.88,1020.73,337.72,453.66,0,0,0,0,14,25.26,Saravanakumar and Dhinakaran,2013,India
681,,585,204.88,680.49,675.45,453.66,0,0,0,0,14,23.4,Saravanakumar and Dhinakaran,2013,India
682,,585,204.88,0,1350.89,453.66,0,0,0,0,14,21.11,Saravanakumar and Dhinakaran,2013,India
683,,351,204.88,1360.98,0,453.66,234,0,0,0,14,29.56,Saravanakumar and Dhinakaran,2013,India
684,,351,204.88,1020.73,337.72,453.66,234,0,0,0,14,25.08,Saravanakumar and Dhinakaran,2013,India
685,,351,204.88,680.49,675.45,453.66,234,0,0,0,14,23.14,Saravanakumar and Dhinakaran,2013,India
686,,351,204.88,0,1350.89,453.66,234,0,0,0,14,20.57,Saravanakumar and Dhinakaran,2013,India
687,,293,204.88,1360.98,0,453.66,293,0,0,0,14,27.53,Saravanakumar and Dhinakaran,2013,India
688,,293,204.88,1020.73,337.72,453.66,293,0,0,0,14,24.11,Saravanakumar and Dhinakaran,2013,India
689,,293,204.88,680.49,675.45,453.66,293,0,0,0,14,22.14,Saravanakumar and Dhinakaran,2013,India
690,,293,204.88,0,1350.89,453.66,293,0,0,0,14,19.85,Saravanakumar and Dhinakaran,2013,India
691,,234,204.88,1360.98,0,453.66,351,0,0,0,14,21.38,Saravanakumar and Dhinakaran,2013,India
692,,234,204.88,1020.73,337.72,453.66,351,0,0,0,14,20.61,Saravanakumar and Dhinakaran,2013,India
693,,234,204.88,680.49,675.45,453.66,351,0,0,0,14,20.03,Saravanakumar and Dhinakaran,2013,India
694,,234,204.88,0,1350.89,453.66,351,0,0,0,14,18.16,Saravanakumar and Dhinakaran,2013,India
695,,585,204.88,1360.98,0,453.66,0,0,0,0,28,51.64,Saravanakumar and Dhinakaran,2013,India
696,,585,204.88,1020.73,337.72,453.66,0,0,0,0,28,36.26,Saravanakumar and Dhinakaran,2013,India
697,,585,204.88,680.49,675.45,453.66,0,0,0,0,28,33.66,Saravanakumar and Dhinakaran,2013,India
698,,585,204.88,0,1350.89,453.66,0,0,0,0,28,28.63,Saravanakumar and Dhinakaran,2013,India
699,,351,204.88,1360.98,0,453.66,234,0,0,0,28,31.53,Saravanakumar and Dhinakaran,2013,India
700,,351,204.88,1020.73,337.72,453.66,234,0,0,0,28,28.9,Saravanakumar and Dhinakaran,2013,India
701,,351,204.88,680.49,675.45,453.66,234,0,0,0,28,24.73,Saravanakumar and Dhinakaran,2013,India
702,,351,204.88,0,1350.89,453.66,234,0,0,0,28,23.23,Saravanakumar and Dhinakaran,2013,India
703,,293,204.88,1360.98,0,453.66,293,0,0,0,28,28.2,Saravanakumar and Dhinakaran,2013,India
704,,293,204.88,1020.73,337.72,453.66,293,0,0,0,28,28.12,Saravanakumar and Dhinakaran,2013,India
705,,293,204.88,680.49,675.45,453.66,293,0,0,0,28,23.34,Saravanakumar and Dhinakaran,2013,India
706,,293,204.88,0,1350.89,453.66,293,0,0,0,28,22.66,Saravanakumar and Dhinakaran,2013,India
707,,234,204.88,1360.98,0,453.66,351,0,0,0,28,22.72,Saravanakumar and Dhinakaran,2013,India
708,,234,204.88,1020.73,337.72,453.66,351,0,0,0,28,22.11,Saravanakumar and Dhinakaran,2013,India
709,,234,204.88,680.49,675.45,453.66,351,0,0,0,28,20.4,Saravanakumar and Dhinakaran,2013,India
710,,234,204.88,0,1350.89,453.66,351,0,0,0,28,18.84,Saravanakumar and Dhinakaran,2013,India
711,,585,204.88,1360.98,0,453.66,0,0,0,0,56,55.01,Saravanakumar and Dhinakaran,2013,India
712,,585,204.88,1020.73,337.72,453.66,0,0,0,0,56,39.25,Saravanakumar and Dhinakaran,2013,India
713,,585,204.88,680.49,675.45,453.66,0,0,0,0,56,35.93,Saravanakumar and Dhinakaran,2013,India
714,,585,204.88,0,1350.89,453.66,0,0,0,0,56,30.97,Saravanakumar and Dhinakaran,2013,India
715,,351,204.88,1360.98,0,453.66,234,0,0,0,56,35.94,Saravanakumar and Dhinakaran,2013,India
716,,351,204.88,1020.73,337.72,453.66,234,0,0,0,56,31.53,Saravanakumar and Dhinakaran,2013,India
717,,351,204.88,680.49,675.45,453.66,234,0,0,0,56,30.17,Saravanakumar and Dhinakaran,2013,India
718,,351,204.88,0,1350.89,453.66,234,0,0,0,56,27.03,Saravanakumar and Dhinakaran,2013,India
719,,293,204.88,1360.98,0,453.66,293,0,0,0,56,29.06,Saravanakumar and Dhinakaran,2013,India
720,,293,204.88,1020.73,337.72,453.66,293,0,0,0,56,28.37,Saravanakumar and Dhinakaran,2013,India
721,,293,204.88,680.49,675.45,453.66,293,0,0,0,56,25.19,Saravanakumar and Dhinakaran,2013,India
722,,293,204.88,0,1350.89,453.66,293,0,0,0,56,24.07,Saravanakumar and Dhinakaran,2013,India
723,,234,204.88,1360.98,0,453.66,351,0,0,0,56,27.86,Saravanakumar and Dhinakaran,2013,India
724,,234,204.88,1020.73,337.72,453.66,351,0,0,0,56,25.4,Saravanakumar and Dhinakaran,2013,India
725,,234,204.88,680.49,675.45,453.66,351,0,0,0,56,23.67,Saravanakumar and Dhinakaran,2013,India
726,,234,204.88,0,1350.89,453.66,351,0,0,0,56,20.53,Saravanakumar and Dhinakaran,2013,India
727,,250,155,1035,0,785,0,0,0,0,7,15.07,Sucic,2013,Canada
728,,250,175,1035,0,732,0,0,0,0,7,12.59,Sucic,2013,Canada
729,,250,175,1035,0,732,0,0,0,0,7,16.71,Sucic,2013,Canada
730,,175,155,1035,0,781,0,0,75,0,7,14.45,Sucic,2013,Canada
731,,175,175,1035,0,727,0,0,75,0,7,12.08,Sucic,2013,Canada
732,,175,155,1035,0,780,0,0,75,0,7,13.72,Sucic,2013,Canada
733,,157.5,157.5,1035,0,843,0,0,67.5,0,7,11.9,Sucic,2013,Canada
734,,125,155,1035,0,778,0,0,125,0,7,10.59,Sucic,2013,Canada
735,,250,155,0,880,839,0,0,0,0,7,10.32,Sucic,2013,Canada
736,,250,155,0,880,839,0,0,0,0,7,16.77,Sucic,2013,Canada
737,,250,155,0,880,839,0,0,0,0,7,12.52,Sucic,2013,Canada
738,,250,155,0,880,839,0,0,0,0,7,13.82,Sucic,2013,Canada
739,,250,155,0,880,839,0,0,0,0,7,14.91,Sucic,2013,Canada
740,,250,155,0,880,839,0,0,0,0,7,15.64,Sucic,2013,Canada
741,,175,155,0,880,834,0,0,75,0,7,13.87,Sucic,2013,Canada
742,,175,155,0,880,834,0,0,75,0,7,13.71,Sucic,2013,Canada
743,,175,155,0,880,834,0,0,75,0,7,10.92,Sucic,2013,Canada
744,,175,155,0,880,834,0,0,75,0,7,11.37,Sucic,2013,Canada
745,,175,155,0,880,834,0,0,75,0,7,15.64,Sucic,2013,Canada
746,,157.5,139.5,0,880,897,0,0,67.5,0,7,14.5,Sucic,2013,Canada
747,,250,155,311,616,818,0,0,0,0,7,15.38,Sucic,2013,Canada
748,,175,155,311,616,818,0,0,75,0,7,13.15,Sucic,2013,Canada
749,,175,155,311,616,818,0,0,75,0,7,12.17,Sucic,2013,Canada
750,,250,155,1035,0,785,0,0,0,0,28,18.99,Sucic,2013,Canada
751,,250,175,1035,0,732,0,0,0,0,28,16.53,Sucic,2013,Canada
752,,250,175,1035,0,732,0,0,0,0,28,21.75,Sucic,2013,Canada
753,,175,155,1035,0,781,0,0,75,0,28,20.91,Sucic,2013,Canada
754,,175,175,1035,0,727,0,0,75,0,28,16.42,Sucic,2013,Canada
755,,175,155,1035,0,780,0,0,75,0,28,15.65,Sucic,2013,Canada
756,,157.5,157.5,1035,0,843,0,0,67.5,0,28,18.43,Sucic,2013,Canada
757,,125,155,1035,0,778,0,0,125,0,28,14.93,Sucic,2013,Canada
758,,250,155,0,880,839,0,0,0,0,28,11.04,Sucic,2013,Canada
759,,250,155,0,880,839,0,0,0,0,28,22.21,Sucic,2013,Canada
760,,250,155,0,880,839,0,0,0,0,28,15.23,Sucic,2013,Canada
761,,250,155,0,880,839,0,0,0,0,28,18.8,Sucic,2013,Canada
762,,250,155,0,880,839,0,0,0,0,28,21.19,Sucic,2013,Canada
763,,250,155,0,880,839,0,0,0,0,28,19.05,Sucic,2013,Canada
764,,175,155,0,880,834,0,0,75,0,28,17.17,Sucic,2013,Canada
765,,175,155,0,880,834,0,0,75,0,28,19.65,Sucic,2013,Canada
766,,175,155,0,880,834,0,0,75,0,28,14.9,Sucic,2013,Canada
767,,175,155,0,880,834,0,0,75,0,28,22.43,Sucic,2013,Canada
768,,175,155,0,880,834,0,0,75,0,28,19.05,Sucic,2013,Canada
769,,157.5,139.5,0,880,897,0,0,67.5,0,28,17.09,Sucic,2013,Canada
770,,250,155,311,616,818,0,0,0,0,28,19.99,Sucic,2013,Canada
771,,175,155,311,616,818,0,0,75,0,28,19.63,Sucic,2013,Canada
772,,175,155,311,616,818,0,0,75,0,28,21.44,Sucic,2013,Canada
773,C0,350,189,1049.1,0,744.5,0,0,0,0,28,51.34,Barbudo et al. ,2013,Spain
774,C25,350,189,839.28,209.82,744.5,0,0,0,0,28,52.6,Barbudo et al. ,2013,Spain
775,C50,350,189,524.55,524.55,744.5,0,0,0,0,28,49.59,Barbudo et al. ,2013,Spain
776,C100,350,189,0,1049.1,744.5,0,0,0,0,28,46.6,Barbudo et al. ,2013,Spain
777,C0-P,350,157.5,1091.9,0,774.8,0,0,0,3.5,28,62.19,Barbudo et al. ,2013,Spain
778,C25-P,350,157.5,873.52,218.38,774.8,0,0,0,3.5,28,67.4,Barbudo et al. ,2013,Spain
779,C50-P,350,157.5,545.95,545.95,774.8,0,0,0,3.5,28,57.29,Barbudo et al. ,2013,Spain
780,C100-P,350,157.5,0,1091.9,774.8,0,0,0,3.5,28,56.15,Barbudo et al. ,2013,Spain
781,C0-SP,350,140,1118.6,0,793.8,0,0,0,3.5,28,81.98,Barbudo et al. ,2013,Spain
782,C25-SP,350,140,894.88,223.72,793.8,0,0,0,3.5,28,72.81,Barbudo et al. ,2013,Spain
783,C50-SP,350,140,559.3,559.3,793.8,0,0,0,3.5,28,66.46,Barbudo et al. ,2013,Spain
784,C100-SP,350,140,0,1118.6,793.8,0,0,0,3.5,28,65.42,Barbudo et al. ,2013,Spain
785,,271,160,1099,0,861,0,0,0,0,28,38.9,Butler et al.,2013,Canada
786,,281,180,0,970,802,0,0,0,0,28,38.6,Butler et al.,2013,Canada
787,,293,170,0,919,648,0,0,0,0,28,38.1,Butler et al.,2013,Canada
788,,337,165,0,879,841,0,0,0,0,28,39.3,Butler et al.,2013,Canada
789,,487,180,1099,0,625,0,0,0,0,28,61.9,Butler et al.,2013,Canada
790,,463,190,0,970,621,0,0,0,0,28,60.1,Butler et al.,2013,Canada
791,,500,190,0,919,621,0,0,0,2.25,28,60.2,Butler et al.,2013,Canada
792,,600,180,0,879,567,0,0,0,4.2,28,62.8,Butler et al.,2013,Canada
793,,537,220,782,138,693,0,0,0,0,28,48.87,Ismail and Ramli ,2013,Malaysia
794,,537,220,644,276,693,0,0,0,0,28,38.04,Ismail and Ramli ,2013,Malaysia
795,,537,220,506,414,693,0,0,0,0,28,37.81,Ismail and Ramli ,2013,Malaysia
796,,537,220,368,552,693,0,0,0,0,28,35.97,Ismail and Ramli ,2013,Malaysia
797,,537,220,782,138,693,0,0,0,0,28,51.88,Ismail and Ramli ,2013,Malaysia
798,,537,220,644,276,693,0,0,0,0,28,53.84,Ismail and Ramli ,2013,Malaysia
799,,537,220,506,414,693,0,0,0,0,28,52.34,Ismail and Ramli ,2013,Malaysia
800,,537,220,368,552,693,0,0,0,0,28,34.42,Ismail and Ramli ,2013,Malaysia
801,,537,220,782,138,693,0,0,0,0,28,53.08,Ismail and Ramli ,2013,Malaysia
802,,537,220,644,276,693,0,0,0,0,28,51.44,Ismail and Ramli ,2013,Malaysia
803,,537,220,506,414,693,0,0,0,0,28,54.67,Ismail and Ramli ,2013,Malaysia
804,,537,220,368,552,693,0,0,0,0,28,52.63,Ismail and Ramli ,2013,Malaysia
805,,537,220,782,138,693,0,0,0,0,28,48.58,Ismail and Ramli ,2013,Malaysia
806,,537,220,644,276,693,0,0,0,0,28,41.41,Ismail and Ramli ,2013,Malaysia
807,,537,220,506,414,693,0,0,0,0,28,38.8,Ismail and Ramli ,2013,Malaysia
808,,537,220,368,552,693,0,0,0,0,28,33.86,Ismail and Ramli ,2013,Malaysia
809,,537,220,782,138,693,0,0,0,0,28,52.31,Ismail and Ramli ,2013,Malaysia
810,,537,220,644,276,693,0,0,0,0,28,48.23,Ismail and Ramli ,2013,Malaysia
811,,537,220,506,414,693,0,0,0,0,28,41.93,Ismail and Ramli ,2013,Malaysia
812,,537,220,368,552,693,0,0,0,0,28,34.26,Ismail and Ramli ,2013,Malaysia
813,,537,220,782,138,693,0,0,0,0,28,38.14,Ismail and Ramli ,2013,Malaysia
814,,537,220,644,276,693,0,0,0,0,28,39.76,Ismail and Ramli ,2013,Malaysia
815,,537,220,506,414,693,0,0,0,0,28,49.38,Ismail and Ramli ,2013,Malaysia
816,,537,220,368,552,693,0,0,0,0,28,51.14,Ismail and Ramli ,2013,Malaysia
817,,537,220,782,138,693,0,0,0,0,28,53.14,Ismail and Ramli ,2013,Malaysia
818,,537,220,644,276,693,0,0,0,0,28,53.78,Ismail and Ramli ,2013,Malaysia
819,,537,220,506,414,693,0,0,0,0,28,50.6,Ismail and Ramli ,2013,Malaysia
820,,537,220,368,552,693,0,0,0,0,28,40.7,Ismail and Ramli ,2013,Malaysia
821,,537,220,782,138,693,0,0,0,0,28,41.63,Ismail and Ramli ,2013,Malaysia
822,,537,220,644,276,693,0,0,0,0,28,42.32,Ismail and Ramli ,2013,Malaysia
823,,537,220,506,414,693,0,0,0,0,28,48.39,Ismail and Ramli ,2013,Malaysia
824,,537,220,368,552,693,0,0,0,0,28,40.27,Ismail and Ramli ,2013,Malaysia
825,,537,220,782,138,693,0,0,0,0,28,36.62,Ismail and Ramli ,2013,Malaysia
826,,537,220,644,276,693,0,0,0,0,28,51.6,Ismail and Ramli ,2013,Malaysia
827,,537,220,506,414,693,0,0,0,0,28,42.35,Ismail and Ramli ,2013,Malaysia
828,,537,220,368,552,693,0,0,0,0,28,36.65,Ismail and Ramli ,2013,Malaysia
829,,537,220,782,138,693,0,0,0,0,28,50.88,Ismail and Ramli ,2013,Malaysia
830,,537,220,644,276,693,0,0,0,0,28,42.3,Ismail and Ramli ,2013,Malaysia
831,,537,220,506,414,693,0,0,0,0,28,51.62,Ismail and Ramli ,2013,Malaysia
832,,537,220,368,552,693,0,0,0,0,28,38.99,Ismail and Ramli ,2013,Malaysia
833,,537,220,782,138,693,0,0,0,0,3,26.4,Ismail and Ramli ,2013,Malaysia
834,,537,220,644,276,693,0,0,0,0,3,27.47,Ismail and Ramli ,2013,Malaysia
835,,537,220,506,414,693,0,0,0,0,3,26.85,Ismail and Ramli ,2013,Malaysia
836,,537,220,368,552,693,0,0,0,0,3,24.67,Ismail and Ramli ,2013,Malaysia
837,,537,220,782,138,693,0,0,0,0,3,28.81,Ismail and Ramli ,2013,Malaysia
838,,537,220,644,276,693,0,0,0,0,3,31.55,Ismail and Ramli ,2013,Malaysia
839,,537,220,506,414,693,0,0,0,0,3,29.97,Ismail and Ramli ,2013,Malaysia
840,,537,220,368,552,693,0,0,0,0,3,27.46,Ismail and Ramli ,2013,Malaysia
841,,537,220,782,138,693,0,0,0,0,3,30.49,Ismail and Ramli ,2013,Malaysia
842,,537,220,644,276,693,0,0,0,0,3,28.48,Ismail and Ramli ,2013,Malaysia
843,,537,220,506,414,693,0,0,0,0,3,27.36,Ismail and Ramli ,2013,Malaysia
844,,537,220,368,552,693,0,0,0,0,3,32.27,Ismail and Ramli ,2013,Malaysia
845,,537,220,782,138,693,0,0,0,0,3,29.71,Ismail and Ramli ,2013,Malaysia
846,,537,220,644,276,693,0,0,0,0,3,32.31,Ismail and Ramli ,2013,Malaysia
847,,537,220,506,414,693,0,0,0,0,3,30.27,Ismail and Ramli ,2013,Malaysia
848,,537,220,368,552,693,0,0,0,0,3,25.45,Ismail and Ramli ,2013,Malaysia
849,,537,220,782,138,693,0,0,0,0,3,29.35,Ismail and Ramli ,2013,Malaysia
850,,537,220,644,276,693,0,0,0,0,3,29.73,Ismail and Ramli ,2013,Malaysia
851,,537,220,506,414,693,0,0,0,0,3,24.82,Ismail and Ramli ,2013,Malaysia
852,,537,220,368,552,693,0,0,0,0,3,29.79,Ismail and Ramli ,2013,Malaysia
853,,537,220,782,138,693,0,0,0,0,3,28.83,Ismail and Ramli ,2013,Malaysia
854,,537,220,644,276,693,0,0,0,0,3,29.42,Ismail and Ramli ,2013,Malaysia
855,,537,220,506,414,693,0,0,0,0,3,29.14,Ismail and Ramli ,2013,Malaysia
856,,537,220,368,552,693,0,0,0,0,3,32.43,Ismail and Ramli ,2013,Malaysia
857,,537,220,782,138,693,0,0,0,0,3,27.97,Ismail and Ramli ,2013,Malaysia
858,,537,220,644,276,693,0,0,0,0,3,30.7,Ismail and Ramli ,2013,Malaysia
859,,537,220,506,414,693,0,0,0,0,3,35.65,Ismail and Ramli ,2013,Malaysia
860,,537,220,368,552,693,0,0,0,0,3,28.98,Ismail and Ramli ,2013,Malaysia
861,,537,220,782,138,693,0,0,0,0,3,24.43,Ismail and Ramli ,2013,Malaysia
862,,537,220,644,276,693,0,0,0,0,3,28.64,Ismail and Ramli ,2013,Malaysia
863,,537,220,506,414,693,0,0,0,0,3,31.58,Ismail and Ramli ,2013,Malaysia
864,,537,220,368,552,693,0,0,0,0,3,28.52,Ismail and Ramli ,2013,Malaysia
865,,537,220,782,138,693,0,0,0,0,3,30.61,Ismail and Ramli ,2013,Malaysia
866,,537,220,644,276,693,0,0,0,0,3,27.63,Ismail and Ramli ,2013,Malaysia
867,,537,220,506,414,693,0,0,0,0,3,30.97,Ismail and Ramli ,2013,Malaysia
868,,537,220,368,552,693,0,0,0,0,3,28.24,Ismail and Ramli ,2013,Malaysia
869,,537,220,782,138,693,0,0,0,0,3,31.08,Ismail and Ramli ,2013,Malaysia
870,,537,220,644,276,693,0,0,0,0,3,23.2,Ismail and Ramli ,2013,Malaysia
871,,537,220,506,414,693,0,0,0,0,3,31.76,Ismail and Ramli ,2013,Malaysia
872,,537,220,368,552,693,0,0,0,0,3,25.28,Ismail and Ramli ,2013,Malaysia
873,,537,220,782,138,693,0,0,0,0,7,32.75,Ismail and Ramli ,2013,Malaysia
874,,537,220,644,276,693,0,0,0,0,7,35.28,Ismail and Ramli ,2013,Malaysia
875,,537,220,506,414,693,0,0,0,0,7,35.05,Ismail and Ramli ,2013,Malaysia
876,,537,220,368,552,693,0,0,0,0,7,31.06,Ismail and Ramli ,2013,Malaysia
877,,537,220,782,138,693,0,0,0,0,7,32.79,Ismail and Ramli ,2013,Malaysia
878,,537,220,644,276,693,0,0,0,0,7,36.91,Ismail and Ramli ,2013,Malaysia
879,,537,220,506,414,693,0,0,0,0,7,34,Ismail and Ramli ,2013,Malaysia
880,,537,220,368,552,693,0,0,0,0,7,29.84,Ismail and Ramli ,2013,Malaysia
881,,537,220,782,138,693,0,0,0,0,7,35.09,Ismail and Ramli ,2013,Malaysia
882,,537,220,644,276,693,0,0,0,0,7,31.57,Ismail and Ramli ,2013,Malaysia
883,,537,220,506,414,693,0,0,0,0,7,33.08,Ismail and Ramli ,2013,Malaysia
884,,537,220,368,552,693,0,0,0,0,7,39.15,Ismail and Ramli ,2013,Malaysia
885,,537,220,782,138,693,0,0,0,0,7,38.52,Ismail and Ramli ,2013,Malaysia
886,,537,220,644,276,693,0,0,0,0,7,36.52,Ismail and Ramli ,2013,Malaysia
887,,537,220,506,414,693,0,0,0,0,7,37.81,Ismail and Ramli ,2013,Malaysia
888,,537,220,368,552,693,0,0,0,0,7,28.25,Ismail and Ramli ,2013,Malaysia
889,,537,220,782,138,693,0,0,0,0,7,32.75,Ismail and Ramli ,2013,Malaysia
890,,537,220,644,276,693,0,0,0,0,7,33.39,Ismail and Ramli ,2013,Malaysia
891,,537,220,506,414,693,0,0,0,0,7,29.2,Ismail and Ramli ,2013,Malaysia
892,,537,220,368,552,693,0,0,0,0,7,32.68,Ismail and Ramli ,2013,Malaysia
893,,537,220,782,138,693,0,0,0,0,7,35.51,Ismail and Ramli ,2013,Malaysia
894,,537,220,644,276,693,0,0,0,0,7,34.65,Ismail and Ramli ,2013,Malaysia
895,,537,220,506,414,693,0,0,0,0,7,35.71,Ismail and Ramli ,2013,Malaysia
896,,537,220,368,552,693,0,0,0,0,7,40.94,Ismail and Ramli ,2013,Malaysia
897,,537,220,782,138,693,0,0,0,0,7,34.1,Ismail and Ramli ,2013,Malaysia
898,,537,220,644,276,693,0,0,0,0,7,31.71,Ismail and Ramli ,2013,Malaysia
899,,537,220,506,414,693,0,0,0,0,7,37.08,Ismail and Ramli ,2013,Malaysia
900,,537,220,368,552,693,0,0,0,0,7,35.62,Ismail and Ramli ,2013,Malaysia
901,,537,220,782,138,693,0,0,0,0,7,28.53,Ismail and Ramli ,2013,Malaysia
902,,537,220,644,276,693,0,0,0,0,7,30.43,Ismail and Ramli ,2013,Malaysia
903,,537,220,506,414,693,0,0,0,0,7,34.09,Ismail and Ramli ,2013,Malaysia
904,,537,220,368,552,693,0,0,0,0,7,34.48,Ismail and Ramli ,2013,Malaysia
905,,537,220,782,138,693,0,0,0,0,7,30.72,Ismail and Ramli ,2013,Malaysia
906,,537,220,644,276,693,0,0,0,0,7,33.25,Ismail and Ramli ,2013,Malaysia
907,,537,220,506,414,693,0,0,0,0,7,31.43,Ismail and Ramli ,2013,Malaysia
908,,537,220,368,552,693,0,0,0,0,7,33.02,Ismail and Ramli ,2013,Malaysia
909,,537,220,782,138,693,0,0,0,0,7,30.86,Ismail and Ramli ,2013,Malaysia
910,,537,220,644,276,693,0,0,0,0,7,27.94,Ismail and Ramli ,2013,Malaysia
911,,537,220,506,414,693,0,0,0,0,7,29.21,Ismail and Ramli ,2013,Malaysia
912,,537,220,368,552,693,0,0,0,0,7,33.9,Ismail and Ramli ,2013,Malaysia
913,CC,350,168,936,0,864,0,0,0,3.5,28,41.3,Manzi et al. ,2013,Italy
914,RC1,350,168,455.82,419,299.72,0,0,0,4.2,28,51.4,Manzi et al. ,2013,Italy
915,RC2,350,168,0,1024,675,0,0,0,3.5,28,45.6,Manzi et al. ,2013,Italy
916,RC3,350,168,490.68,604,282.04,0,0,0,4.2,28,44.7,Manzi et al. ,2013,Italy
917,RC4,350,168,711.62,604,268.96,0,0,0,4.2,28,41.9,Manzi et al. ,2013,Italy
918,CC,350,168,936,0,864,0,0,0,3.5,7,36.7,Manzi et al. ,2013,Italy
919,RC1,350,168,455.82,419,299.72,0,0,0,4.2,7,44.9,Manzi et al. ,2013,Italy
920,RC2,350,168,0,1024,675,0,0,0,3.5,7,39.5,Manzi et al. ,2013,Italy
921,RC3,350,168,490.68,604,282.04,0,0,0,4.2,7,34.5,Manzi et al. ,2013,Italy
922,RC4,350,168,711.62,604,268.96,0,0,0,4.2,7,36.1,Manzi et al. ,2013,Italy
923,,413,206,0,987,606,0,0,0,0,28,53.13,Matias et al. ,2013,Portugal
924,,413,206,0,987,606,0,0,0,2.07,28,50.52,Matias et al. ,2013,Portugal
925,,413,206,0,987,606,0,0,0,1.98,28,49.48,Matias et al. ,2013,Portugal
926,,413,206,1073,0,606,0,0,0,0,28,54.17,Matias et al. ,2013,Portugal
927,,413,206,537,494,606,0,0,0,0,28,53.13,Matias et al. ,2013,Portugal
928,,413,206,537,494,606,0,0,0,2.07,28,53.13,Matias et al. ,2013,Portugal
929,,413,206,537,494,606,0,0,0,1.86,28,53.13,Matias et al. ,2013,Portugal
930,,413,206,805,245,606,0,0,0,0,28,54.17,Matias et al. ,2013,Portugal
931,,413,206,805,245,606,0,0,0,2.07,28,51.55,Matias et al. ,2013,Portugal
932,,413,206,805,245,606,0,0,0,1.73,28,50.52,Matias et al. ,2013,Portugal
933,,520,197.6,1040,0,577.2,0,0,0,0,28,54.1,Sheen et al. ,2013,Taiwan
934,,430,120.4,1040.6,0,653.6,0,0,0,0,28,38.3,Sheen et al. ,2013,Taiwan
935,,339,94.92,1040.73,0,728.85,0,0,0,0,28,32.9,Sheen et al. ,2013,Taiwan
936,,294,67.62,1040.76,0,767.34,0,0,0,0,28,33.2,Sheen et al. ,2013,Taiwan
937,,249,114.54,0,881.46,804.27,0,0,0,0,28,42.2,Sheen et al. ,2013,Taiwan
938,,520,176.8,0,904.8,577.2,0,0,0,0,28,31.3,Sheen et al. ,2013,Taiwan
939,,430,146.2,0,907.3,653.6,0,0,0,0,28,28.4,Sheen et al. ,2013,Taiwan
940,,339,94.92,0,905.13,728.85,0,0,0,0,28,28,Sheen et al. ,2013,Taiwan
941,,294,170.52,0,905.52,767.34,0,0,0,0,28,28.8,Sheen et al. ,2013,Taiwan
942,,249,107.07,0,906.36,804.27,0,0,0,0,28,26.5,Sheen et al. ,2013,Taiwan
943,,520,223.6,0,1066,577.2,0,0,0,0,28,23.3,Sheen et al. ,2013,Taiwan
944,,430,150.5,0,1066.4,653.6,0,0,0,0,28,21.6,Sheen et al. ,2013,Taiwan
945,,339,227.13,0,1064.46,728.85,0,0,0,0,28,23.6,Sheen et al. ,2013,Taiwan
946,,294,144.06,0,1067.22,767.34,0,0,0,0,28,21.6,Sheen et al. ,2013,Taiwan
947,,249,122.01,0,1065.72,804.27,0,0,0,0,28,18,Sheen et al. ,2013,Taiwan
948,,520,208,0,1066,577.2,0,0,0,0,28,18.8,Sheen et al. ,2013,Taiwan
949,,430,344,0,1066.4,653.6,0,0,0,0,28,17.3,Sheen et al. ,2013,Taiwan
950,,339,200.01,0,1064.46,728.85,0,0,0,0,28,16.1,Sheen et al. ,2013,Taiwan
951,,294,173.46,0,1067.22,767.34,0,0,0,0,28,13.4,Sheen et al. ,2013,Taiwan
952,,249,119.52,0,1065.72,804.27,0,0,0,0,28,13.9,Sheen et al. ,2013,Taiwan
953,,520,197.6,1040,0,577.2,0,0,0,0,7,45.9,Sheen et al. ,2013,Taiwan
954,,430,120.4,1040.6,0,653.6,0,0,0,0,7,34.2,Sheen et al. ,2013,Taiwan
955,,339,94.92,1040.73,0,728.85,0,0,0,0,7,22.5,Sheen et al. ,2013,Taiwan
956,,294,67.62,1040.76,0,767.34,0,0,0,0,7,18.1,Sheen et al. ,2013,Taiwan
957,,249,114.54,0,881.46,804.27,0,0,0,0,7,13.23,Sheen et al. ,2013,Taiwan
958,,520,176.8,0,904.8,577.2,0,0,0,0,7,33.7,Sheen et al. ,2013,Taiwan
959,,430,146.2,0,907.3,653.6,0,0,0,0,7,25,Sheen et al. ,2013,Taiwan
960,,339,94.92,0,905.13,728.85,0,0,0,0,7,20.4,Sheen et al. ,2013,Taiwan
961,,294,170.52,0,905.52,767.34,0,0,0,0,7,16.4,Sheen et al. ,2013,Taiwan
962,,249,107.07,0,906.36,804.27,0,0,0,0,7,11.5,Sheen et al. ,2013,Taiwan
963,,520,223.6,0,1066,577.2,0,0,0,0,7,30.1,Sheen et al. ,2013,Taiwan
964,,430,150.5,0,1066.4,653.6,0,0,0,0,7,21.1,Sheen et al. ,2013,Taiwan
965,,339,227.13,0,1064.46,728.85,0,0,0,0,7,18.4,Sheen et al. ,2013,Taiwan
966,,294,144.06,0,1067.22,767.34,0,0,0,0,7,14.2,Sheen et al. ,2013,Taiwan
967,,249,122.01,0,1065.72,804.27,0,0,0,0,7,9.9,Sheen et al. ,2013,Taiwan
968,,520,208,0,1066,577.2,0,0,0,0,7,29.2,Sheen et al. ,2013,Taiwan
969,,430,344,0,1066.4,653.6,0,0,0,0,7,20.7,Sheen et al. ,2013,Taiwan
970,,339,200.01,0,1064.46,728.85,0,0,0,0,7,17.4,Sheen et al. ,2013,Taiwan
971,,294,173.46,0,1067.22,767.34,0,0,0,0,7,14.4,Sheen et al. ,2013,Taiwan
972,,249,119.52,0,1065.72,804.27,0,0,0,0,7,10.4,Sheen et al. ,2013,Taiwan
973,,520,197.6,1040,0,577.2,0,0,0,0,56,56.7,Sheen et al. ,2013,Taiwan
974,,430,120.4,1040.6,0,653.6,0,0,0,0,56,44,Sheen et al. ,2013,Taiwan
975,,339,94.92,1040.73,0,728.85,0,0,0,0,56,29.2,Sheen et al. ,2013,Taiwan
976,,294,67.62,1040.76,0,767.34,0,0,0,0,56,24.6,Sheen et al. ,2013,Taiwan
977,,249,114.54,0,881.46,804.27,0,0,0,0,56,19.5,Sheen et al. ,2013,Taiwan
978,,430,146.2,0,907.3,653.6,0,0,0,0,56,33,Sheen et al. ,2013,Taiwan
979,,339,94.92,0,905.13,728.85,0,0,0,0,56,29,Sheen et al. ,2013,Taiwan
980,,294,170.52,0,905.52,767.34,0,0,0,0,56,24.1,Sheen et al. ,2013,Taiwan
981,,249,107.07,0,906.36,804.27,0,0,0,0,56,18.4,Sheen et al. ,2013,Taiwan
982,,339,227.13,0,1064.46,728.85,0,0,0,0,56,24.2,Sheen et al. ,2013,Taiwan
983,,294,144.06,0,1067.22,767.34,0,0,0,0,56,19.5,Sheen et al. ,2013,Taiwan
984,,249,122.01,0,1065.72,804.27,0,0,0,0,56,16.3,Sheen et al. ,2013,Taiwan
985,,520,208,0,1066,577.2,0,0,0,0,56,40.4,Sheen et al. ,2013,Taiwan
986,,430,344,0,1066.4,653.6,0,0,0,0,56,34.4,Sheen et al. ,2013,Taiwan
987,,339,200.01,0,1064.46,728.85,0,0,0,0,56,25.1,Sheen et al. ,2013,Taiwan
988,,294,173.46,0,1067.22,767.34,0,0,0,0,56,21.9,Sheen et al. ,2013,Taiwan
989,,249,119.52,0,1065.72,804.27,0,0,0,0,56,15.8,Sheen et al. ,2013,Taiwan
990,,380,159.6,1074.9,0,862.4,0,0,0,3.8,28,42.89,Ulloa et al. ,2013,Colombia
991,,380,193.8,0,864.7,934,0,0,0,6.46,28,32.37,Ulloa et al. ,2013,Colombia
992,,380,197.6,1074.9,0,862.4,0,0,0,3.8,28,36.6,Ulloa et al. ,2013,Colombia
993,,380,231.8,0,864.7,934,0,0,0,6.46,28,26.8,Ulloa et al. ,2013,Colombia
994,,380,167.2,1074.9,0,862.4,0,0,0,3.8,28,45.98,Ulloa et al. ,2013,Colombia
995,,380,193.8,0,864.7,934,0,0,0,6.46,28,37.84,Ulloa et al. ,2013,Colombia
996,,380,235.6,0,864.7,934,0,0,0,6.46,28,30.41,Ulloa et al. ,2013,Colombia
997,,380,155.8,840.9,210.2,818.5,0,0,0,4.56,28,47.53,Ulloa et al. ,2013,Colombia
998,,380,159.6,1074.9,0,862.4,0,0,0,3.8,28,46.49,Ulloa et al. ,2013,Colombia
999,,380,171,0,864.7,934,0,0,0,6.46,28,44.23,Ulloa et al. ,2013,Colombia
1000,,380,190,840.9,210.2,818.5,0,0,0,4.56,28,40.52,Ulloa et al. ,2013,Colombia
1001,,380,197.6,1074.9,0,862.4,0,0,0,3.8,28,40.72,Ulloa et al. ,2013,Colombia
1002,,380,205.2,0,864.7,934,0,0,0,6.46,28,38.87,Ulloa et al. ,2013,Colombia
1003,,380,159.6,840.9,210.2,818.5,0,0,0,4.56,28,49.59,Ulloa et al. ,2013,Colombia
1004,,380,163.4,1074.9,0,862.4,0,0,0,3.8,28,42.27,Ulloa et al. ,2013,Colombia
1005,,380,152,0,864.7,934,0,0,0,6.46,28,39.9,Ulloa et al. ,2013,Colombia
1006,,380,193.8,840.9,210.2,818.5,0,0,0,4.56,28,44.02,Ulloa et al. ,2013,Colombia
1007,,380,197.6,1074.9,0,862.4,0,0,0,3.8,28,36.49,Ulloa et al. ,2013,Colombia
1008,,380,190,0,864.7,934,0,0,0,6.46,28,32.37,Ulloa et al. ,2013,Colombia
1009,,380,159.6,840.9,210.2,818.5,0,0,0,4.56,28,50,Ulloa et al. ,2013,Colombia
1010,,380,159.6,1074.9,0,862.4,0,0,0,3.8,28,46.8,Ulloa et al. ,2013,Colombia
1011,,380,163.4,0,864.7,934,0,0,0,6.46,28,38.14,Ulloa et al. ,2013,Colombia
1012,,380,197.6,840.9,210.2,818.5,0,0,0,4.56,28,42.58,Ulloa et al. ,2013,Colombia
1013,,380,197.6,1074.9,0,862.4,0,0,0,3.8,28,37.94,Ulloa et al. ,2013,Colombia
1014,,380,212.8,0,864.7,934,0,0,0,6.46,28,32.16,Ulloa et al. ,2013,Colombia
1015,,380,159.6,1074.9,0,862.4,0,0,0,3.8,7,37.62,Ulloa et al. ,2013,Colombia
1016,,380,193.8,0,864.7,934,0,0,0,6.46,7,28.65,Ulloa et al. ,2013,Colombia
1017,,380,197.6,1074.9,0,862.4,0,0,0,3.8,7,30.5,Ulloa et al. ,2013,Colombia
1018,,380,231.8,0,864.7,934,0,0,0,6.46,7,23.11,Ulloa et al. ,2013,Colombia
1019,,380,167.2,1074.9,0,862.4,0,0,0,3.8,7,40.33,Ulloa et al. ,2013,Colombia
1020,,380,193.8,0,864.7,934,0,0,0,6.46,7,31.27,Ulloa et al. ,2013,Colombia
1021,,380,235.6,0,864.7,934,0,0,0,6.46,7,22.04,Ulloa et al. ,2013,Colombia
1022,,380,155.8,840.9,210.2,818.5,0,0,0,4.56,7,38.64,Ulloa et al. ,2013,Colombia
1023,,380,159.6,1074.9,0,862.4,0,0,0,3.8,7,37.8,Ulloa et al. ,2013,Colombia
1024,,380,171,0,864.7,934,0,0,0,6.46,7,35.38,Ulloa et al. ,2013,Colombia
1025,,380,190,840.9,210.2,818.5,0,0,0,4.56,7,32.67,Ulloa et al. ,2013,Colombia
1026,,380,197.6,1074.9,0,862.4,0,0,0,3.8,7,31.09,Ulloa et al. ,2013,Colombia
1027,,380,205.2,0,864.7,934,0,0,0,6.46,7,28.16,Ulloa et al. ,2013,Colombia
1028,,380,159.6,840.9,210.2,818.5,0,0,0,4.56,7,44.27,Ulloa et al. ,2013,Colombia
1029,,380,163.4,1074.9,0,862.4,0,0,0,3.8,7,39.5,Ulloa et al. ,2013,Colombia
1030,,380,152,0,864.7,934,0,0,0,6.46,7,32.97,Ulloa et al. ,2013,Colombia
1031,,380,193.8,840.9,210.2,818.5,0,0,0,4.56,7,37.31,Ulloa et al. ,2013,Colombia
1032,,380,197.6,1074.9,0,862.4,0,0,0,3.8,7,31.73,Ulloa et al. ,2013,Colombia
1033,,380,190,0,864.7,934,0,0,0,6.46,7,28.4,Ulloa et al. ,2013,Colombia
1034,,380,159.6,840.9,210.2,818.5,0,0,0,4.56,7,42.74,Ulloa et al. ,2013,Colombia
1035,,380,159.6,1074.9,0,862.4,0,0,0,3.8,7,38.68,Ulloa et al. ,2013,Colombia
1036,,380,163.4,0,864.7,934,0,0,0,6.46,7,31.01,Ulloa et al. ,2013,Colombia
1037,,380,197.6,840.9,210.2,818.5,0,0,0,4.56,7,36.08,Ulloa et al. ,2013,Colombia
1038,,380,197.6,1074.9,0,862.4,0,0,0,3.8,7,31.62,Ulloa et al. ,2013,Colombia
1039,,380,212.8,0,864.7,934,0,0,0,6.46,7,26.36,Ulloa et al. ,2013,Colombia
1040,,340,159.8,1275,0,556,0,0,0,0,28,51.06,Younis and Pilakoutas ,2013,UK
1041,,340,159.8,1020,238,556,0,0,0,0,28,42.37,Younis and Pilakoutas ,2013,UK
1042,,340,159.8,638,596,556,0,0,0,0,28,38.39,Younis and Pilakoutas ,2013,UK
1043,,340,159.8,319,894,556,0,0,0,0,28,37.29,Younis and Pilakoutas ,2013,UK
1044,,340,159.8,0,1192,556,0,0,0,0,28,35.25,Younis and Pilakoutas ,2013,UK
1045,,340,159.8,1275,0,556,0,0,0,0,7,36.95,Younis and Pilakoutas ,2013,UK
1046,,340,159.8,1020,238,556,0,0,0,0,7,35.51,Younis and Pilakoutas ,2013,UK
1047,,340,159.8,638,596,556,0,0,0,0,7,32.12,Younis and Pilakoutas ,2013,UK
1048,,340,159.8,319,894,556,0,0,0,0,7,31.78,Younis and Pilakoutas ,2013,UK
1049,,340,159.8,0,1192,556,0,0,0,0,7,30,Younis and Pilakoutas ,2013,UK
1050,RF,330,165,1120,0,740,0,0,0,2.6,7,36.08,Corinaldesi,2012,Italy
1051,RF+FA,330,165,1120,0,665,66,0,0,3.2,7,39.03,Corinaldesi,2012,Italy
1052,Re-10%,330,165,900,165,740,0,0,0,2.6,7,36.67,Corinaldesi,2012,Italy
1053,Re-20%,330,165,747,330,740,0,0,0,2.6,7,27.88,Corinaldesi,2012,Italy
1054,Re-30%,330,165,560,490,740,0,0,0,2.6,7,31.81,Corinaldesi,2012,Italy
1055,Re-30%+FA,330,165,560,490,665,66,0,0,3.2,7,31.96,Corinaldesi,2012,Italy
1056,RF,330,165,1120,0,740,0,0,0,2.6,28,37.13,Corinaldesi,2012,Italy
1057,RF+FA,330,165,1120,0,665,66,0,0,3.2,28,49.08,Corinaldesi,2012,Italy
1058,Re-10%,330,165,900,165,740,0,0,0,2.6,28,38.7,Corinaldesi,2012,Italy
1059,Re-20%,330,165,747,330,740,0,0,0,2.6,28,31.8,Corinaldesi,2012,Italy
1060,Re-30%,330,165,560,490,740,0,0,0,2.6,28,32.58,Corinaldesi,2012,Italy
1061,Re-30%+FA,330,165,560,490,665,66,0,0,3.2,28,36.03,Corinaldesi,2012,Italy
1062,RF,330,165,1120,0,740,0,0,0,2.6,56,37.38,Corinaldesi,2012,Italy
1063,RF+FA,330,165,1120,0,665,66,0,0,3.2,56,53.28,Corinaldesi,2012,Italy
