Repository: kevinharperr/concrete-mix-database

# Concrete Mix Database Web Application

## Project Overview

This web application is designed to manage and explore data from a PostgreSQL database containing information about concrete materials, mix compositions, performance test results, and sustainability metrics. It provides functionalities for viewing, adding, searching, and filtering concrete mix data, with a focus on usability and data integrity. The application has been consolidated into a single "cdb_app" structure for improved maintainability.

File: etl/ds5.csv (part 2 of 4)
3,A2923,53,CEM I,CEM I,42.5R,1,300,,0,,0,180,0.6,,0,,0,36.524
4,A2923,54,CEM I with fly_ash_lignite(brown coal),CEM I,42.5R,1,270,fly_ash_lignite(brown coal),67.5,,0,180,0.61,,0,,0,35.144
5,A2923,55,CEM III/A,CEM III/A,32.5N,0.5,300,,0,,0,180,0.6,,0,,0,27.232
6,A2923,56,CEM III/A with fly_ash_lignite(brown coal),CEM III/A,32.5N,0.5,270,fly_ash_lignite(brown coal),67.5,,0,180,0.61,,0,,0,27.14
387,F906,SVB,CEM I with fly_ash_bituminous_coal,CEM I ,32.5R,1,350,fly_ash_bituminous_coal,100,,0,195,0.5,SP ,3.22,,0,49.22
388,F906,SVB,CEM I with fly_ash_bituminous_coal,CEM I ,32.5R,1,350,fly_ash_bituminous_coal,170,,0,198,0.5,SP,3.5,,0,50.14
389,F874,SVB,CEM I with fly_ash_bituminous_coal,CEM I,32.5R ,1,321,fly_ash_bituminous_coal,241,,0,200,0.55,,0,,0,50.416
390,F874,SVB,CEM I with fly_ash_bituminous_coal,CEM I,42.5R,1,350,fly_ash_bituminous_coal,200,,0,190,0.48,,0,,0,68.08
391,F873,SVB,CEM I with fly_ash_bituminous_coal,CEM I,32.5R ,1,346,fly_ash_bituminous_coal,247,,0,184,0.47,,0,,0,52.072
392,F873,SVB,CEM I with fly_ash_bituminous_coal,CEM I,42.5R,1,349,fly_ash_bituminous_coal,249,,0,185,0.47,,0,,0,66.332
393,F997,Z1H11.0A,CEM I with GGBFS,CEM I,42.5R,1,160,GGBFS,160,,0,152,0.48,SP,0.608,,0,53.031
394,F997,Z1H11.0B,CEM I with GGBFS,CEM I,42.5R,1,150,GGBFS,150,,0,157,0.52,SP,0.465,,0,52.894
395,F997,Z1H11.0C,CEM I with GGBFS,CEM I,42.5R,1,140,GGBFS,140,,0,160,0.57,SP,0.224,,0,44.932
396,F997,Z1H10.3A,CEM I with GGBFS,CEM I,42.5R,1,246,GGBFS,74,,0,156,0.49,SP,1.2792,,0,59.872
397,F997,Z1H10.3B,CEM I with GGBFS,CEM I,42.5R,1,231,GGBFS,69,,0,161,0.54,SP,0.3696,,0,52.12
398,F997,Z1H10.3C,CEM I with GGBFS,CEM I,42.5R,1,215,GGBFS,65,,0,164,0.59,SP,0.172,,0,44.61
399,F997,Z1H21.0A,CEM I with GGBFS,CEM I,42.5R,1,160,GGBFS,160,,0,136,0.43,SP,1.776,,0,55.913
400,F997,Z1H21.0B,CEM I with GGBFS,CEM I,42.5R,1,150,GGBFS,150,,0,140,0.47,SP,1.545,,0,51.785
401,F997,Z1H21.0C,CEM I with GGBFS,CEM I,42.5R,1,140,GGBFS,140,,0,143,0.51,SP,1.232,,0,41.23
402,F997,Z1H20.3A,CEM I with GGBFS,CEM I,42.5R,1,246,GGBFS,74,,0,149,0.47,SP,0.9102,,0,54.88
403,F997,Z1H20.3B,CEM I with GGBFS,CEM I,42.5R,1,231,GGBFS,69,,0,154,0.51,SP,0.9009,,0,49.641
404,F997,Z1H20.3C,CEM I with GGBFS,CEM I,42.5R,1,215,GGBFS,65,,0,156,0.56,SP,0.5375,,0,44.697
405,F997,Z1H31.0A,CEM I with GGBFS,CEM I,42.5R,1,160,GGBFS,160,,0,152,0.48,SP,0.768,,0,50.41
406,F997,Z1H31.0B,CEM I with GGBFS,CEM I,42.5R,1,150,GGBFS,150,,0,157,0.52,SP,0.465,,0,42.608
407,F997,Z1H31.0C,CEM I with GGBFS,CEM I,42.5R,1,140,GGBFS,140,,0,160,0.57,SP,0.224,,0,36.515
408,F997,Z1H30.3A,CEM I with GGBFS,CEM I,42.5R,1,246,GGBFS,74,,0,156,0.49,SP,0.9102,,0,54.27
409,F997,Z1H30.3B,CEM I with GGBFS,CEM I,42.5R,1,231,GGBFS,69,,0,161,0.54,SP,0.9009,,0,48.423
410,F997,Z1H30.3C,CEM I with GGBFS,CEM I,42.5R,1,215,GGBFS,65,,0,164,0.59,SP,0.645,,0,41.378
411,F997,Z1H41.0A,CEM I with GGBFS,CEM I,42.5R,1,160,GGBFS,160,,0,152,0.48,SP,0.608,,0,54.422
412,F997,Z1H41.0B,CEM I with GGBFS,CEM I,42.5R,1,150,GGBFS,150,,0,157,0.52,SP,0.465,,0,47.94
413,F997,Z1H41.0C,CEM I with GGBFS,CEM I,42.5R,1,140,GGBFS,140,,0,160,0.57,SP,0.462,,0,43.327
414,F997,Z1H40.3A,CEM I with GGBFS,CEM I,42.5R,1,246,GGBFS,74,,0,156,0.49,SP,0.5412,,0,56.641
415,F997,Z1H40.3B,CEM I with GGBFS,CEM I,42.5R,1,231,GGBFS,69,,0,161,0.54,SP,0.2772,,0,47.738
416,F997,Z1H40.3C,CEM I with GGBFS,CEM I,42.5R,1,215,GGBFS,65,,0,164,0.59,SP,0.086,,0,41.955
417,F997,Z1H51.0A,CEM I with GGBFS,CEM I,42.5R,1,160,GGBFS,160,,0,136,0.43,SP,1.536,,0,62.56
418,F997,Z1H51.0B,CEM I with GGBFS,CEM I,42.5R,1,150,GGBFS,150,,0,140,0.47,SP,1.08,,0,53.084
419,F997,Z1H51.0C,CEM I with GGBFS,CEM I,42.5R,1,140,GGBFS,140,,0,143,0.51,SP,1.232,,0,48.944
420,F997,Z1H50.3A,CEM I with GGBFS,CEM I,42.5R,1,246,GGBFS,74,,0,149,0.47,SP,1.0824,,0,58.42
421,F997,Z1H50.3B,CEM I with GGBFS,CEM I,42.5R,1,231,GGBFS,69,,0,154,0.51,SP,0.8085,,0,53.544
422,F997,Z1H50.3C,CEM I with GGBFS,CEM I,42.5R,1,215,GGBFS,65,,0,156,0.56,SP,0.731,,0,47.932
423,F997,Z1H61.0A,CEM I with GGBFS,CEM I,42.5R,1,160,GGBFS,160,,0,152,0.48,SP,0.608,,0,58.604
424,F997,Z1H61.0B,CEM I with GGBFS,CEM I,42.5R,1,150,GGBFS,150,,0,157,0.52,SP,0.54,,0,51.152
425,F997,Z1H61.0C,CEM I with GGBFS,CEM I,42.5R,1,140,GGBFS,140,,0,160,0.57,SP,0.378,,0,42.872
426,F997,Z1H60.3A,CEM I with GGBFS,CEM I,42.5R,1,246,GGBFS,74,,0,156,0.49,SP,0.5412,,0,60.996
427,F997,Z1H60.3B,CEM I with GGBFS,CEM I,42.5R,1,231,GGBFS,69,,0,161,0.54,SP,0.5544,,0,55.476
428,F997,Z1H60.3C,CEM I with GGBFS,CEM I,42.5R,1,215,GGBFS,65,,0,164,0.59,SP,0.172,,0,49.22
429,F997,Z1H0A,CEM I,CEM I,42.5R,1,320,,0,,0,160,0.5,SP,0.768,,0,56.856
430,F997,Z1H0B,CEM I,CEM I,42.5R,1,300,,0,,0,165,0.55,SP,0.39,,0,49.128
431,F997,Z1H0C,CEM I,CEM I,42.5R,1,280,,0,,0,168,0.6,SP,0.224,,0,43.884
432,F997,Z2H11.0A,CEM I with GGBFS,CEM I,42.5R,1,160,GGBFS,160,,0,152,0.48,SP,0.72,,0,60.996
433,F997,Z2H11.0B,CEM I with GGBFS,CEM I,42.5R,1,150,GGBFS,150,,0,157,0.52,SP,0.225,,0,49.312
434,F997,Z2H11.0C,CEM I with GGBFS,CEM I,42.5R,1,140,GGBFS,140,,0,160,0.57,SP,0.308,,0,44.804
435,F997,Z2H10.3A,CEM I with GGBFS,CEM I,42.5R,1,246,GGBFS,74,,0,156,0.49,SP,0.369,,0,62.744
436,F997,Z2H10.3B,CEM I with GGBFS,CEM I,42.5R,1,231,GGBFS,69,,0,161,0.54,SP,0.1848,,0,55.568
437,F997,Z2H10.3C,CEM I with GGBFS,CEM I,42.5R,1,215,GGBFS,65,,0,164,0.59,SP,0,,0,47.472
438,F997,Z2H21.0A,CEM I with GGBFS,CEM I,42.5R,1,160,GGBFS,160,,0,136,0.43,SP,1.536,,0,61.456
439,F997,Z2H21.0B,CEM I with GGBFS,CEM I,42.5R,1,150,GGBFS,150,,0,140,0.47,SP,1.545,,0,54.832
440,F997,Z2H21.0C,CEM I with GGBFS,CEM I,42.5R,1,140,GGBFS,140,,0,143,0.51,SP,1.386,,0,44.436
441,F997,Z2H20.3A,CEM I with GGBFS,CEM I,42.5R,1,246,GGBFS,74,,0,149,0.47,SP,0.9102,,0,63.48
442,F997,Z2H20.3B,CEM I with GGBFS,CEM I,42.5R,1,231,GGBFS,69,,0,154,0.51,SP,0.8085,,0,52.624
443,F997,Z2H20.3C,CEM I with GGBFS,CEM I,42.5R,1,215,GGBFS,65,,0,156,0.56,SP,0.3655,,0,46.828
444,F997,Z2H31.0A,CEM I with GGBFS,CEM I,42.5R,1,160,GGBFS,160,,0,152,0.48,SP,0.768,,0,52.532
445,F997,Z2H31.0B,CEM I with GGBFS,CEM I,42.5R,1,150,GGBFS,150,,0,157,0.52,SP,0.69,,0,43.976
446,F997,Z2H31.0C,CEM I with GGBFS,CEM I,42.5R,1,140,GGBFS,140,,0,160,0.57,SP,0.308,,0,37.996
447,F997,Z2H30.3A,CEM I with GGBFS,CEM I,42.5R,1,246,GGBFS,74,,0,156,0.49,SP,0.6396,,0,59.34
448,F997,Z2H30.3B,CEM I with GGBFS,CEM I,42.5R,1,231,GGBFS,69,,0,161,0.54,SP,0.1848,,0,48.668
449,F997,Z2H30.3C,CEM I with GGBFS,CEM I,42.5R,1,215,GGBFS,65,,0,164,0.59,SP,0.172,,0,41.492
450,F997,Z2H41.0A,CEM I with GGBFS,CEM I,42.5R,1,160,GGBFS,160,,0,152,0.48,SP,0.72,,0,56.212
451,F997,Z2H41.0B,CEM I with GGBFS,CEM I,42.5R,1,150,GGBFS,150,,0,157,0.52,SP,0.315,,0,49.036
452,F997,Z2H41.0C,CEM I with GGBFS,CEM I,42.5R,1,140,GGBFS,140,,0,160,0.57,SP,0,,0,41.124
453,F997,Z2H40.3A,CEM I with GGBFS,CEM I,42.5R,1,246,GGBFS,74,,0,156,0.49,SP,0.492,,0,56.12
454,F997,Z2H40.3B,CEM I with GGBFS,CEM I,42.5R,1,231,GGBFS,69,,0,161,0.54,SP,0.5544,,0,56.948
455,F997,Z2H40.3C,CEM I with GGBFS,CEM I,42.5R,1,215,GGBFS,65,,0,164,0.59,SP,0,,0,43.24
456,F997,Z2H51.0A,CEM I with GGBFS,CEM I,42.5R,1,160,GGBFS,160,,0,136,0.43,SP,1.696,,0,66.24
457,F997,Z2H51.0B,CEM I with GGBFS,CEM I,42.5R,1,150,GGBFS,150,,0,140,0.47,SP,1.23,,0,50.876
458,F997,Z2H51.0C,CEM I with GGBFS,CEM I,42.5R,1,140,GGBFS,140,,0,143,0.51,SP,0.924,,0,47.932
459,F997,Z2H50.3A,CEM I with GGBFS,CEM I,42.5R,1,246,GGBFS,74,,0,149,0.47,SP,1.1808,,0,64.492
460,F997,Z2H50.3B,CEM I with GGBFS,CEM I,42.5R,1,231,GGBFS,69,,0,154,0.51,SP,0.7392,,0,53.084
461,F997,Z2H50.3C,CEM I with GGBFS,CEM I,42.5R,1,215,GGBFS,65,,0,156,0.56,SP,0.5375,,0,48.392
462,F997,Z2H61.0A,CEM I with GGBFS,CEM I,42.5R,1,160,GGBFS,160,,0,152,0.48,SP,0.608,,0,57.684
463,F997,Z2H61.0B,CEM I with GGBFS,CEM I,42.5R,1,150,GGBFS,150,,0,157,0.52,SP,0.39,,0,50.876
464,F997,Z2H61.0C,CEM I with GGBFS,CEM I,42.5R,1,140,GGBFS,140,,0,160,0.57,SP,0.154,,0,44.344
465,F997,Z2H60.3A,CEM I with GGBFS,CEM I,42.5R,1,246,GGBFS,74,,0,156,0.49,SP,0.5412,,0,59.064
466,F997,Z2H60.3B,CEM I with GGBFS,CEM I,42.5R,1,231,GGBFS,69,,0,161,0.54,SP,0.462,,0,54.004
467,F997,Z2H60.3C,CEM I with GGBFS,CEM I,42.5R,1,215,GGBFS,65,,0,164,0.59,SP,0.3655,,0,49.22
468,F997,Z2H0A,CEM I,CEM I,42.5R,1,320,,0,,0,160,0.5,SP,0.896,,0,58.42
469,F997,Z2H0B,CEM I,CEM I,42.5R,1,300,,0,,0,165,0.55,SP,0.54,,0,48.852
470,F997,Z2H0C,CEM I,CEM I,42.5R,1,280,,0,,0,168,0.6,SP,0.392,,0,46.184
471,F997,Z5H0A,CEM III/A,CEM III/A,42.5N,0.552,320,,0,,0,160,0.5,,0,,0,49.448
472,F997,Z5H0B,CEM III/A,CEM III/A,42.5N,0.552,300,,0,,0,165,0.55,,0,,0,45.123
473,F997,Z5H0C,CEM III/A,CEM III/A,42.5N,0.552,280,,0,,0,168,0.6,,0,,0,38.859
474,F997,Z6H0A,CEM III/A,CEM III/A,42.5N,0.637,320,,0,,0,160,0.5,,0,,0,56.999
475,F997,Z6H0B,CEM III/A,CEM III/A,42.5N,0.637,300,,0,,0,165,0.55,,0,,0,51.043
476,F997,Z6H0C,CEM III/A,CEM III/A,42.5N,0.637,280,,0,,0,168,0.6,,0,,0,44.628
477,M772,Z51a,CEM III/A,CEM III/A,32.5N,0.47,356,,0,,0,179,0.5,,0,,0,46
478,M772,Z51b,CEM III/A,CEM III/A,32.5N,0.47,298,,0,,0,179,0.6,,0,,0,36.156
479,M772,Z51c,CEM III/A,CEM III/A,32.5N,0.47,256,,0,,0,180,0.7,,0,,0,30.176
480,M772,Z5FA13a,CEM III/A with fly_ash_bituminous_coal,CEM III/A,32.5N,0.47,246,fly_ash_bituminous_coal,165,,0,181,0.65,,0,,0,34.868
481,M772,Z5FA13b,CEM III/A with fly_ash_bituminous_coal,CEM III/A,32.5N,0.47,206,fly_ash_bituminous_coal,137,,0,180,0.77,,0,,0,27.324
482,M772,Z5FA13c,CEM III/A with fly_ash_bituminous_coal,CEM III/A,32.5N,0.47,177,fly_ash_bituminous_coal,118,,0,181,0.9,,0,,0,19.872
483,M772,Z5FA1M1,CEM III/A with fly_ash_bituminous_coal,CEM III/A,32.5N,0.47,237,fly_ash_bituminous_coal,158,,0,150,0.56,,0,,0,47.196
484,M772,Z11a,CEM III/A,CEM III/A,32.5N,0.45,360,,0,,0,180,0.5,,0,,0,49.772
485,M772,Z11b,CEM III/A,CEM III/A,32.5N,0.45,300,,0,,0,180,0.6,,0,,0,34.316
486,M772,Z11c,CEM III/A,CEM III/A,32.5N,0.45,257,,0,,0,180,0.7,,0,,0,26.588
487,M772,Z1FA2a,CEM III/A with fly_ash_bituminous_coal,CEM III/A,32.5N,0.45,194,fly_ash_bituminous_coal,237,,0,180,0.82,,0,,0,25.208
488,M772,Z1FA2b,CEM III/A with fly_ash_bituminous_coal,CEM III/A,32.5N,0.45,162,fly_ash_bituminous_coal,198,,0,180,0.98,,0,,0,17.296
489,M772,Z1FA2c,CEM III/A with fly_ash_bituminous_coal,CEM III/A,32.5N,0.45,139,fly_ash_bituminous_coal,169,,0,180,1.14,,0,,0,16.284
490,M772,Z1FAM1,CEM III/A with fly_ash_bituminous_coal,CEM III/A,32.5N,0.45,181,fly_ash_bituminous_coal,221,,0,167,0.82,,0,,0,26.312
491,M1366,ZB1a,CEM I,CEM I,32.5R,1,340,,0,,0,170,0.5,,0,,0,40.02
492,M1366,ZB1b,CEM I,CEM I,32.5R,1,320,,0,,0,192,0.6,,0,,0,26.312
493,M1366,ZB1c,CEM I,CEM I,32.5R,1,290,,0,,0,217.5,0.75,,0,,0,16.1
494,M1366,ZBµW(3)2a,CEM I with natural_pozzolan,CEM I,32.5R,1,255,natural_pozzolan,85,,0,170,0.59,,0,,0,37.904
495,M1366,ZBµW(3)2b,CEM I with natural_pozzolan,CEM I,32.5R,1,240,natural_pozzolan,80,,0,192,0.71,,0,,0,30.084
496,M1366,ZBµW(3)2c,CEM I with natural_pozzolan,CEM I,32.5R,1,217.5,natural_pozzolan,72.5,,0,217.5,0.88,,0,,0,16.376
497,M1366,ZBµB(4)2a,CEM I with natural_pozzolan,CEM I,32.5R,1,255,natural_pozzolan,85,,0,170,0.59,,0,,0,39.376
498,M1366,ZBµB(4)2b,CEM I with natural_pozzolan,CEM I,32.5R,1,240,natural_pozzolan,80,,0,192,0.71,,0,,0,28.612
499,M1366,ZBµB(4)2c,CEM I with natural_pozzolan,CEM I,32.5R,1,217.5,natural_pozzolan,72.5,,0,217.5,0.88,,0,,0,17.572
500,M1366,ZC1a,CEM I,CEM I,32.5R,1,340,,0,,0,170,0.5,,0,,0,45.448
501,M1366,ZC1b,CEM I,CEM I,32.5R,1,320,,0,,0,192,0.6,,0,,0,30.452
502,M1366,ZC1c,CEM I,CEM I,32.5R,1,290,,0,,0,217.5,0.75,,0,,0,19.136
503,M1366,ZCµW(3)2a,CEM I with natural_pozzolan,CEM I,32.5R,1,255,natural_pozzolan,85,,0,170,0.59,,0,,0,41.676
504,M1366,ZCµW(3)2b,CEM I with natural_pozzolan,CEM I,32.5R,1,240,natural_pozzolan,80,,0,192,0.71,,0,,0,30.268
505,M1366,ZCµW(3)2c,CEM I with natural_pozzolan,CEM I,32.5R,1,217.5,natural_pozzolan,72.5,,0,217.5,0.88,,0,,0,16.928
506,M1366,ZCµB(4)2a,CEM I with natural_pozzolan,CEM I,32.5R,1,255,natural_pozzolan,85,,0,170,0.59,,0,,0,46.828
507,M1366,ZCµB(4)2b,CEM I with natural_pozzolan,CEM I,32.5R,1,240,natural_pozzolan,80,,0,192,0.71,,0,,0,33.304
508,M1366,ZCµB(4)2c,CEM I with natural_pozzolan,CEM I,32.5R,1,217.5,natural_pozzolan,72.5,,0,217.5,0.88,,0,,0,23.092
509,M1366,ZD1a,CEM I,CEM I,32.5R,1,340,,0,,0,170,0.5,,0,,0,38.824
510,M1366,ZD1b,CEM I,CEM I,32.5R,1,320,,0,,0,192,0.6,,0,,0,27.416
511,M1366,ZD1c,CEM I,CEM I,32.5R,1,290,,0,,0,217.5,0.75,,0,,0,18.4
512,M1366,ZDµW(3)2a,CEM I with natural_pozzolan,CEM I,32.5R,1,255,natural_pozzolan,85,,0,170,0.59,,0,,0,36.156
513,M1366,ZDµW(3)2b,CEM I with natural_pozzolan,CEM I,32.5R,1,240,natural_pozzolan,80,,0,192,0.71,,0,,0,32.292
514,M1366,ZDµB(4)2a,CEM I with natural_pozzolan,CEM I,32.5R,1,255,natural_pozzolan,85,,0,170,0.59,,0,,0,37.996
515,M1366,ZDµB(4)2b,CEM I with natural_pozzolan,CEM I,32.5R,1,240,natural_pozzolan,80,,0,192,0.71,,0,,0,29.532
516,M1366,ZDµB(4)2c,CEM I with natural_pozzolan,CEM I,32.5R,1,217.5,natural_pozzolan,72.5,,0,217.5,0.88,,0,,0,18.216
517,M2,B1,CEM I with fly_ash_bituminous_coal,CEM I,32.5R,1,140,fly_ash_bituminous_coal,200,,0,160,1.01,,0,,0,20.7
518,M2,B2,CEM I with fly_ash_bituminous_coal,CEM I,32.5R,1,170,fly_ash_bituminous_coal,170,,0,170,0.88,,0,,0,22.08
519,M2,B3,CEM I with fly_ash_bituminous_coal,CEM I,32.5R,1,200,fly_ash_bituminous_coal,140,,0,180,0.8,,0,,0,25.024
520,M2,B4,CEM I with fly_ash_bituminous_coal,CEM I,32.5R,1,190,fly_ash_bituminous_coal,150,,0,160,0.74,,0,,0,27.692
521,M2,B5,CEM I with fly_ash_bituminous_coal,CEM I,32.5R,1,220,fly_ash_bituminous_coal,120,,0,170,0.68,,0,,0,29.688
522,M2,B6,CEM III/B with fly_ash_bituminous_coal,CEM III/B,32.5N,0.3,190,fly_ash_bituminous_coal,150,,0,160,0.74,,0,,0,19.78
523,M2,B7,CEM III/B with fly_ash_bituminous_coal,CEM III/B,32.5N,0.3,220,fly_ash_bituminous_coal,120,,0,170,0.68,,0,,0,22.503
524,M288,1a,CEM I,CEM I,32.5R,1,380,,0,,0,180,0.47,,0,,0,49.128
525,M288,1b,CEM I,CEM I,32.5R,1,310,,0,,0,180,0.58,,0,,0,37.996
526,M288,1c,CEM I,CEM I,32.5R,1,270,,0,,0,180,0.67,,0,,0,33.488
527,M288,2a,CEM I with fly_ash_bituminous_coal,CEM I,32.5R,1,170,fly_ash_bituminous_coal,290,,0,180,0.94,,0,,0,31.556
528,M288,2b,CEM I with fly_ash_bituminous_coal,CEM I,32.5R,1,140,fly_ash_bituminous_coal,240,,0,180,1.14,,0,,0,24.38
529,M288,2c,CEM I with fly_ash_bituminous_coal,CEM I,32.5R,1,120,fly_ash_bituminous_coal,205,,0,180,1.33,,0,,0,19.964
530,M288,3a,CEM I with fly_ash_bituminous_coal,CEM I,32.5R,1,240,fly_ash_bituminous_coal,215,,0,180,0.66,,0,,0,39.652
531,M288,3b,CEM I with fly_ash_bituminous_coal,CEM I,32.5R,1,200,fly_ash_bituminous_coal,180,,0,180,0.8,,0,,0,31.832
532,M288,3c,CEM I with fly_ash_bituminous_coal,CEM I,32.5R,1,170,fly_ash_bituminous_coal,150,,0,180,0.94,,0,,0,25.576
533,M288,M1,CEM I with fly_ash_bituminous_coal,CEM I,32.5R,1,138,fly_ash_bituminous_coal,237,,0,178,1.14,,0,,0,21.712
534,M288,M2,CEM I with fly_ash_bituminous_coal,CEM I,32.5R,1,200,fly_ash_bituminous_coal,180,,0,189,0.83,,0,,0,25.944
535,M288,M3,CEM I with fly_ash_bituminous_coal,CEM I,32.5R,1,199,fly_ash_bituminous_coal,179,,0,179,0.79,,0,,0,30.268
536,M288,M4,CEM I with fly_ash_bituminous_coal,CEM I,32.5R,1,238,fly_ash_bituminous_coal,139,,0,185,0.69,,0,,0,31.648
537,M288,M5,CEM I with fly_ash_bituminous_coal,CEM I,32.5R,1,198,fly_ash_bituminous_coal,178,,0,161,0.72,,0,,0,35.512
538,M288,M6,CEM I with fly_ash_bituminous_coal,CEM I,32.5R,1,238,fly_ash_bituminous_coal,138,,0,167,0.62,,0,,0,36.248
539,A2891,,CEM I with fly_ash_bituminous_coal & SF,CEM I,32.5R,1,240,fly_ash_bituminous_coal,90,SF,30,140,0.46,SP,2.712,,0,70.104
540,M345,1a,CEM III/A,CEM III/A,32.5R,0.36,360,,0,,0,180,0.5,,0,,0,44.896
541,M345,1b,CEM III/A,CEM III/A,32.5R,0.36,300,,0,,0,180,0.6,,0,,0,34.408
542,M345,1c,CEM III/A,CEM III/A,32.5R,0.36,260,,0,,0,180,0.69,,0,,0,28.704
543,M345,2a,CEM III/A with fly_ash_bituminous_coal,CEM III/A,32.5R,0.36,240,fly_ash_bituminous_coal,160,,0,180,0.66,,0,,0,33.672
544,M345,2b,CEM III/A with fly_ash_bituminous_coal,CEM III/A,32.5R,0.36,200,fly_ash_bituminous_coal,130,,0,180,0.8,,0,,0,26.496
545,M345,2c,CEM III/A with fly_ash_bituminous_coal,CEM III/A,32.5R,0.36,160,fly_ash_bituminous_coal,110,,0,180,0.99,,0,,0,17.756
546,M345,B1,CEM III/A with fly_ash_bituminous_coal,CEM III/A,32.5R,0.36,180,fly_ash_bituminous_coal,120,,0,171.6,0.84,,0,,0,23.46
547,M345,B3,CEM III/A with fly_ash_bituminous_coal,CEM III/A,32.5R,0.36,240,fly_ash_bituminous_coal,120,,0,210.6,0.78,,0,,0,21.804
548,M345,B4,CEM III/A with fly_ash_bituminous_coal,CEM III/A,32.5R,0.36,180,fly_ash_bituminous_coal,120,,0,158.4,0.78,,0,,0,29.256
549,M345,B6,CEM III/A with fly_ash_bituminous_coal,CEM III/A,32.5R,0.36,240,fly_ash_bituminous_coal,120,,0,194.4,0.72,,0,,0,28.796
550,(M1525),B3/1,CEM I with fly_ash_bituminous_coal,CEM I,52.5N,1,284.4,fly_ash_bituminous_coal,190.5,,0,190.5,0.59,,0,,0,49.22
551,(M1525),B3/2,CEM I with fly_ash_bituminous_coal,CEM I,52.5N,1,284.4,fly_ash_bituminous_coal,190.5,,0,237.5,0.74,,0,,0,32.936
552,(M1525),B3/3,CEM I with fly_ash_bituminous_coal,CEM I,52.5N,1,284.4,fly_ash_bituminous_coal,190.5,,0,285,0.89,,0,,0,26.496
553,(M1525),B3/R1,CEM I,CEM I,52.5N,1,475,,0,,0,190.5,0.4,,0,,0,67.988
554,(M1525),B3/R2,CEM I,CEM I,52.5N,1,475,,0,,0,237.5,0.5,,0,,0,55.047
555,(M1525),B3/R3,CEM I,CEM I,52.5N,1,475,,0,,0,285,0.6,,0,,0,43.884
556,M3,0,CEM I,CEM I,42.5R,1,300,,0,,0,150,0.5,,0,,0,47.38
557,M3,12,CEM I with fly_ash_lignite(brown coal),CEM I,42.5R,1,240,fly_ash_lignite(brown coal),60,,0,150,0.57,,0,,0,41.4
558,M3,9,CEM I with fly_ash_lignite(brown coal),CEM I,42.5R,1,240,fly_ash_lignite(brown coal),60,,0,150,0.57,,0,,0,40.664
559,M3,11,CEM I with fly_ash_lignite(brown coal),CEM I,42.5R,1,240,fly_ash_lignite(brown coal),60,,0,150,0.57,,0,,0,39.192
560,A502,1 PZ,CEM I,CEM I,32.5R,1,243,,0,,0,173,0.71,,0,,0,27.14
561,A502,4 PZ,CEM I,CEM I,32.5R,1,281,,0,,0,169,0.6,,0,,0,34.868
562,A502,6 PZ,CEM I,CEM I,32.5R,1,232,,0,,0,174,0.75,,0,,0,23.46
563,A502,1 FAZ,CEM II/BV,CEM II/BV,32.5R,0.725,246,,0,,0,175,0.71,,0,,0,23.644
564,A502,4 FAZ,CEM II/BV,CEM II/BV,32.5R,0.725,284,,0,,0,170,0.6,,0,,0,29.348
565,A502,6 FAZ,CEM II/BV,CEM II/BV,32.5R,0.725,240,,0,,0,180,0.75,,0,,0,21.896
566,A1024,4 PZ,CEM I,CEM I,32.5R,1,241,,0,,0,180.75,0.75,,0,,0,29.348
567,A1024,5 PZ,CEM I,CEM I,32.5R,1,276,,0,,0,165.6,0.6,,0,,0,27.784
568,A1024,4 FAZ,CEM II/BV,CEM II/BV,32.5R,0.699,244,,0,,0,183,0.75,,0,,0,39.56
569,A1024,5 FAZ,CEM II/BV,CEM II/BV,32.5R,0.699,280,,0,,0,168,0.6,,0,,0,38.64
570,A1164,4 PZ,CEM I,CEM I,32.5R,1,241,,0,,0,180.75,0.75,,0,,0,26.956
571,A1164,4 FAZ,CEM II/BV,CEM II/BV,32.5R,0.744,242,,0,,0,181.5,0.75,,0,,0,22.448
572,A1175,4 PZ,CEM I,CEM I,32.5R,1,240,,0,,0,180,0.75,,0,,0,26.864
573,A1175,4 FAZ,CEM II/BV,CEM II/BV,32.5R,0.712,240,,0,,0,180,0.75,,0,,0,24.932
574,A1198,4 PZ,CEM I,CEM I,32.5R,1,242,,0,,0,181.5,0.75,,0,,0,27.508
575,A1198,4 FAZ,CEM II/BV,CEM II/BV,32.5R,0.7,242,,0,,0,181.5,0.75,,0,,0,23.644
576,A1219,4 PZ,CEM I,CEM I,32.5R,1,238,,0,,0,178.5,0.75,,0,,0,24.564
577,A1219,4 FAZ,CEM II/BV,CEM II/BV,32.5R,0.699,238,,0,,0,178.5,0.75,,0,,0,25.392
578,A1220,4 PZ,CEM I,CEM I,32.5R,1,240,,0,,0,180,0.75,,0,,0,31.832
579,A1220,4 FAZ,CEM II/BV,CEM II/BV,32.5R,0.67,238,,0,,0,178.5,0.75,,0,,0,26.956
580,A1235,4 PZ,CEM I,CEM I,32.5R,1,244,,0,,0,183,0.75,,0,,0,28.796
581,A1235,4 FAZ,CEM II/BV,CEM II/BV,32.5R,0.705,238,,0,,0,178.5,0.75,,0,,0,21.068
582,A1281,4 PZ,CEM I,CEM I,32.5R,1,241,,0,,0,180.75,0.75,,0,,0,28.704
583,A1281,4 FAZ,CEM II/BV,CEM II/BV,32.5R,0.774,239,,0,,0,179.25,0.75,,0,,0,22.08
584,A1288,4 PZ,CEM I,CEM I,32.5R,1,239,,0,,0,179.25,0.75,,0,,0,30.176
585,A1288,4 FAZ,CEM II/BV,CEM II/BV,32.5R,0.734,238,,0,,0,178.5,0.75,,0,,0,25.3
586,A1332,4 PZ,CEM I,CEM I,32.5R,1,238,,0,,0,178.5,0.75,,0,,0,22.54
587,A1332,4 FAZ,CEM II/BV,CEM II/BV,32.5R,0.699,239,,0,,0,179.25,0.75,,0,,0,20.332
588,A1357,4 PZ,CEM I,CEM I,32.5R,1,238,,0,,0,178.5,0.75,,0,,0,26.588
589,A1357,4 FAZ,CEM II/BV,CEM II/BV,32.5R,0.747,241,,0,,0,180.75,0.75,,0,,0,26.772
590,A1358,4 PZ,CEM I,CEM I,32.5R,1,240,,0,,0,180,0.75,,0,,0,26.735
591,A1358,4 FAZ,CEM II/BV,CEM II/BV,32.5R,0.709,240,,0,,0,180,0.75,,0,,0,23.074
592,A1385,4 PZ,CEM I,CEM I,32.5R,1,238,,0,,0,178.5,0.75,,0,,0,23.184
593,A1385,4 FAZ,CEM II/BV,CEM II/BV,32.5R,0.696,241,,0,,0,180.75,0.75,,0,,0,23
594,A1399,4 PZ,CEM I,CEM I,32.5R,1,240,,0,,0,180,0.75,,0,,0,25.024
595,A1399,4 FAZ,CEM II/BV,CEM II/BV,32.5R,0.693,241,,0,,0,180.75,0.75,,0,,0,18.768
596,A1413,4 PZ,CEM I,CEM I,32.5R,1,242,,0,,0,181.5,0.75,,0,,0,29.532
597,A1413,4 FAZ,CEM II/BV,CEM II/BV,32.5R,0.729,238,,0,,0,178.5,0.75,,0,,0,24.932
598,A1525,4 PZ,CEM I,CEM I,32.5R,1,243,,0,,0,182.25,0.75,,0,,0,25.668
599,A1525,4 FAZ,CEM II/BV,CEM II/BV,32.5R,0.739,242,,0,,0,181.5,0.75,,0,,0,23.368
600,A1662,4 PZ,CEM I,CEM I,32.5R,1,240,,0,,0,180,0.75,,0,,0,26.22
601,A1662,4 FAZ,CEM II/BV,CEM II/BV,32.5R,0.729,239,,0,,0,179.25,0.75,,0,,0,22.724
602,A1987,Null,CEM I,CEM I,32.5R,1,300,,0,,0,162,0.54,,0,,0,36.156
603,A1987,FA 0,CEM I with fly_ash_bituminous_coal,CEM I,32.5R,1,240,fly_ash_bituminous_coal,60,,0,162,0.61,,0,,0,33.488
604,A2477,0,CEM I,CEM I,32.5R,1,300,,0,,0,160,0.53,,0,,0,50.048
605,A2477,0.25,CEM I with fly_ash_bituminous_coal,CEM I,32.5R,1,240,fly_ash_bituminous_coal,60,,0,160,0.61,,0,,0,45.08
606,M243,A,CEM I,CEM I,42.5R,1,380,,0,,0,125,0.33,SP,4.94,,0,58.144
607,M243,A1,CEM I with CEM III/C,CEM I,42.5R,1,266,III/C,114,,0,125,0.33,SP,4.788,,0,68.172
608,M243,A2,CEM I with CEM III/C,CEM I,42.5R,1,245,III/C,105,,0,133,0.38,SP,4.9,,0,54.556
609,M243,B,CEM I with CEM III/C,CEM I,42.5R,1,294,III/C,126,,0,155.8,0.37,SP,4.998,,0,64.216
610,A2478,PZ 45 F 0,CEM I,CEM I ,42.5R,1,300,,0,,0,150,0.5,,0,,0,56.304
611,A2478,PZ 45 F 0.25,CEM I with fly_ash_bituminous_coal,CEM I ,42.5R,1,240,fly_ash_bituminous_coal,60,,0,150,0.57,,0,,0,47.564
612,A2685,PZ 45 F 0,CEM I,CEM I ,42.5R,1,300,,0,,0,150,0.5,,0,,0,56.856
613,A2685,PZ 45 F 0.25,CEM I with fly_ash_bituminous_coal,CEM I ,42.5R,1,240,fly_ash_bituminous_coal,60,,0,150,0.57,,0,,0,50.416
614,A2691/2,Z11a,CEM I,CEM I,32.5R,1,360,,0,,0,180,0.5,,0,,0,44.068
615,A2691/2,Z11b,CEM I,CEM I,32.5R,1,300,,0,,0,180,0.6,,0,,0,37.352
616,A2691/2,Z11c,CEM I,CEM I,32.5R,1,240,,0,,0,180,0.75,,0,,0,26.036
617,A2691/2,Z12a,CEM I with natural_pozzolan,CEM I,32.5R,1,320,natural_pozzolan,80,,0,180,0.56,,0,,0,44.896
618,A2691/2,Z12b,CEM I with natural_pozzolan,CEM I,32.5R,1,270,natural_pozzolan,67.5,,0,180,0.67,,0,,0,33.81
619,A2691/2,Z12c,CEM I with natural_pozzolan,CEM I,32.5R,1,240,natural_pozzolan,60,,0,180,0.75,,0,,0,30.36
620,A2691/2,Z21a,CEM I,CEM I,32.5R,1,360,,0,,0,180,0.5,,0,,0,43.424
621,A2691/2,Z21b,CEM I,CEM I,32.5R,1,300,,0,,0,180,0.6,,0,,0,33.12
622,A2691/2,Z21c,CEM I,CEM I,32.5R,1,240,,0,,0,180,0.75,,0,,0,23.552
623,A2691/2,Z22a,CEM I with natural_pozzolan,CEM I,32.5R,1,320,natural_pozzolan,80,,0,180,0.56,,0,,0,43.7
624,A2691/2,Z22b,CEM I with natural_pozzolan,CEM I,32.5R,1,270,natural_pozzolan,67.5,,0,180,0.67,,0,,0,32.292
625,A2691/2,Z22c,CEM I with natural_pozzolan,CEM I,32.5R,1,240,natural_pozzolan,60,,0,180,0.75,,0,,0,29.44
626,A2691/2,Z31a,CEM III/B,CEM III/B,32.5N,0.3,360,,0,,0,180,0.5,,0,,0,42.872
627,A2691/2,Z31b,CEM III/B,CEM III/B,32.5N,0.3,300,,0,,0,180,0.6,,0,,0,33.948
628,A2691/2,Z31c,CEM III/B,CEM III/B,32.5N,0.3,240,,0,,0,180,0.75,,0,,0,21.804
629,A2691/2,Z32a,CEM III/B with natural_pozzolan,CEM III/B,32.5N,0.3,320,natural_pozzolan,80,,0,180,0.56,,0,,0,40.204
630,A2691/2,Z32b,CEM III/B with natural_pozzolan,CEM III/B,32.5N,0.3,270,natural_pozzolan,67.5,,0,180,0.67,,0,,0,30.59
631,A2691/2,Z32c,CEM III/B with natural_pozzolan,CEM III/B,32.5N,0.3,240,natural_pozzolan,60,,0,180,0.75,,0,,0,22.724
632,A2774,PZ 45 F 1,CEM I ,CEM I,42.5R,1,300,,0,,0,150,0.5,,0,,0,53.452
633,A2774,PZ 45 F 2,CEM I with fly_ash_bituminous_coal,CEM I,42.5R,1,240,fly_ash_bituminous_coal,60,,0,150,0.57,,0,,0,46.92
634,A3019,1,CEM I with fly_ash_bituminous_coal,CEM I,32.5R,1,215,fly_ash_bituminous_coal,165,,0,160,0.66,SP,0,,0,34.316
635,A3019,2,CEM III/A with fly_ash_bituminous_coal,CEM III/A,32.5N,0.5,240,fly_ash_bituminous_coal,140,,0,160,0.59,SP,0,,0,33.856
636,VDZ 20072009,30% LL,CEM II/BLL,CEM II/BLL,42.5R,0.7,320,,0,,0,160,0.5,,0,,0,54.436
637,VDZ 20072009,10% S 25% LL,CEM II/BM (SLL),CEM II/BM (SLL),42.5R,0.65,320,,0,,0,160,0.5,,0,,0,58.954
638,VDZ 20072009,20% S 20% LL,neu CEM II/CM (SLL),CEM II/CM (SLL),42.5N,0.6,320,,0,,0,160,0.5,,0,,0,53.618
639,VDZ 20072009,40% S 10% LL,neu CEM II/CM (SLL),CEM II/CM (SLL),42.5N,0.5,320,,0,,0,160,0.5,,0,,0,52.1
640,VDZ 20072009,10% V 25% LL,CEM II/BM (VLL),CEM II/BM (VLL),42.5R,0.65,320,,0,,0,160,0.5,,0,,0,51.713
641,VDZ 20072009,20% V 20% LL,neu CEM II/CM (VLL),CEM II/CM (VLL),32.5R,0.6,320,,0,,0,160,0.5,,0,,0,46.819
642,F997,Z3H0A,CEM I,CEM I,42.5R,1,320,,0,,0,160,0.5,SP,0.448,,0,55.844
643,F997,Z3H0B,CEM I,CEM I,42.5R,1,300,,0,,0,165,0.55,SP,0,,0,46.644
644,F997,Z3H0C,CEM I,CEM I,42.5R,1,280,,0,,0,168,0.6,SP,0,,0,43.24
645,F997,Z4H0A,CEM II/BS,CEM II/BS,42.5R,0.681,320,,0,,0,160,0.5,SP,0.768,,0,59.524
646,F997,Z4H0B,CEM II/BS,CEM II/BS,42.5R,0.681,300,,0,,0,165,0.55,SP,0.3,,0,49.312
647,F997,Z4H0C,CEM II/BS,CEM II/BS,42.5R,0.681,280,,0,,0,168,0.6,SP,0.392,,0,43.148
648,F997,Z4H11.0A,CEM II/BS with GGBFS,CEM II/BS,42.5R,0.681,160,GGBFS,160,,0,152,0.48,SP,0.416,,0,58.052
649,F997,Z4H11.0B,CEM II/BS with GGBFS,CEM II/BS,42.5R,0.681,150,GGBFS,150,,0,157,0.52,SP,0.33,,0,48.208
650,F997,Z4H11.0C,CEM II/BS with GGBFS,CEM II/BS,42.5R,0.681,140,GGBFS,140,,0,160,0.57,SP,0.336,,0,44.988
651,F997,Z4H10.3A,CEM II/BS with GGBFS,CEM II/BS,42.5R,0.681,246,GGBFS,74,,0,156,0.49,SP,0.5904,,0,58.052
652,F997,Z4H10.3B,CEM II/BS with GGBFS,CEM II/BS,42.5R,0.681,231,GGBFS,69,,0,161,0.54,SP,0.5082,,0,52.256
653,F997,Z4H10.3C,CEM II/BS with GGBFS,CEM II/BS,42.5R,0.681,215,GGBFS,65,,0,164,0.59,SP,0.4085,,0,44.712
654,F997,Z4H21.0A,CEM II/BS with GGBFS,CEM II/BS,42.5R,0.681,160,GGBFS,160,,0,136,0.43,SP,1.168,,0,54.832
655,F997,Z4H21.0B,CEM II/BS with GGBFS,CEM II/BS,42.5R,0.681,150,GGBFS,150,,0,140,0.47,SP,1.08,,0,51.06
656,F997,Z4H21.0C,CEM II/BS with GGBFS,CEM II/BS,42.5R,0.681,140,GGBFS,140,,0,143,0.51,SP,0.938,,0,44.804
657,F997,Z4H20.3A,CEM II/BS with GGBFS,CEM II/BS,42.5R,0.681,246,GGBFS,74,,0,149,0.47,SP,0.5904,,0,58.512
658,F997,Z4H20.3B,CEM II/BS with GGBFS,CEM II/BS,42.5R,0.681,231,GGBFS,69,,0,154,0.51,SP,0.5082,,0,49.496
659,F997,Z4H20.3C,CEM II/BS with GGBFS,CEM II/BS,42.5R,0.681,215,GGBFS,65,,0,156,0.56,SP,0.6235,,0,43.608
660,F997,Z4H31.0A,CEM II/BS with GGBFS,CEM II/BS,42.5R,0.681,160,GGBFS,160,,0,152,0.48,SP,0.496,,0,55.016
661,F997,Z4H31.0B,CEM II/BS with GGBFS,CEM II/BS,42.5R,0.681,150,GGBFS,150,,0,157,0.52,SP,1.005,,0,49.588
662,F997,Z4H31.0C,CEM II/BS with GGBFS,CEM II/BS,42.5R,0.681,140,GGBFS,140,,0,160,0.57,SP,1.204,,0,48.944
663,F997,Z4H30.3A,CEM II/BS with GGBFS,CEM II/BS,42.5R,0.681,246,GGBFS,74,,0,156,0.49,SP,0.492,,0,54.832
664,F997,Z4H30.3B,CEM II/BS with GGBFS,CEM II/BS,42.5R,0.681,231,GGBFS,69,,0,161,0.54,SP,1.2705,,0,52.716
665,F997,Z4H30.3C,CEM II/BS with GGBFS,CEM II/BS,42.5R,0.681,215,GGBFS,65,,0,164,0.59,SP,0.6235,,0,44.712
666,F997,Z4H41.0A,CEM II/BS with GGBFS,CEM II/BS,42.5R,0.681,160,GGBFS,160,,0,152,0.48,SP,0.496,,0,54.372
667,F997,Z4H41.0B,CEM II/BS with GGBFS,CEM II/BS,42.5R,0.681,150,GGBFS,150,,0,157,0.52,SP,0.42,,0,45.172
668,F997,Z4H41.0C,CEM II/BS with GGBFS,CEM II/BS,42.5R,0.681,140,GGBFS,140,,0,160,0.57,SP,0.238,,0,40.848
669,F997,Z4H40.3A,CEM II/BS with GGBFS,CEM II/BS,42.5R,0.681,246,GGBFS,74,,0,156,0.49,SP,0.7872,,0,52.44
670,F997,Z4H40.3B,CEM II/BS with GGBFS,CEM II/BS,42.5R,0.681,231,GGBFS,69,,0,161,0.54,SP,0.3927,,0,48.668
671,F997,Z4H40.3C,CEM II/BS with GGBFS,CEM II/BS,42.5R,0.681,215,GGBFS,65,,0,164,0.59,SP,0.2795,,0,43.056
672,F997,Z4H51.0A,CEM II/BS with GGBFS,CEM II/BS,42.5R,0.681,160,GGBFS,160,,0,136,0.43,SP,0.496,,0,48.116
673,F997,Z4H51.0B,CEM II/BS with GGBFS,CEM II/BS,42.5R,0.681,150,GGBFS,150,,0,140,0.47,SP,0.33,,0,42.78
674,F997,Z4H51.0C,CEM II/BS with GGBFS,CEM II/BS,42.5R,0.681,140,GGBFS,140,,0,143,0.51,SP,0.126,,0,37.996
675,F997,Z4H50.3A,CEM II/BS with GGBFS,CEM II/BS,42.5R,0.681,246,GGBFS,74,,0,149,0.47,SP,0.5904,,0,54.004
676,F997,Z4H50.3B,CEM II/BS with GGBFS,CEM II/BS,42.5R,0.681,231,GGBFS,69,,0,154,0.51,SP,0.3927,,0,46.552
677,F997,Z4H50.3C,CEM II/BS with GGBFS,CEM II/BS,42.5R,0.681,215,GGBFS,65,,0,156,0.56,SP,0.1505,,0,41.032
678,F997,Z4H61.0A,CEM II/BS with GGBFS,CEM II/BS,42.5R,0.681,160,GGBFS,160,,0,152,0.48,SP,0.416,,0,57.96
679,F997,Z4H61.0B,CEM II/BS with GGBFS,CEM II/BS,42.5R,0.681,150,GGBFS,150,,0,157,0.52,SP,0.33,,0,49.864
680,F997,Z4H61.0C,CEM II/BS with GGBFS,CEM II/BS,42.5R,0.681,140,GGBFS,140,,0,160,0.57,SP,0.336,,0,46.644
681,F997,Z4H60.3A,CEM II/BS with GGBFS,CEM II/BS,42.5R,0.681,246,GGBFS,74,,0,156,0.49,SP,0.5904,,0,55.936
682,F997,Z4H60.3B,CEM II/BS with GGBFS,CEM II/BS,42.5R,0.681,231,GGBFS,69,,0,161,0.54,SP,0.2079,,0,53.36
683,F997,Z4H60.3C,CEM II/BS with GGBFS,CEM II/BS,42.5R,0.681,215,GGBFS,65,,0,164,0.59,SP,0.1935,,0,44.252
684,M1880,Ref,CEM I,CEM I,32.5R,1,300,,0,,0,180,0.6,,0,,0,33.672
685,M1514,Ref,CEM I,CEM I,32.5R,1,300,,0,,0,180,0.6,,0,,0,39.008
686,M1750,C2530,CEM III/A,CEM III/A,42.5N,0.549,310,,0,,0,160,0.52,SP,0,,0,57.3
687,M1750,C3545,CEM III/A,CEM III/A,42.5N,0.549,360,,0,,0,156,0.43,SP,0,,0,67.1
688,35865,AO,CEM I,CEM I,32.5R,1,330,,0,,0,198,0.6,SP,0,,0,39.891
689,35865,A1,CEM I with fly_ash_bituminous_coal,CEM I,32.5R,1,297,fly_ash_bituminous_coal,33,,0,198,0.64,SP,0,,0,40.983
690,35865,A2,CEM I with fly_ash_bituminous_coal,CEM I,32.5R,1,264,fly_ash_bituminous_coal,66,,0,198,0.68,SP,0,,0,33.95
691,35865,A3,CEM I with fly_ash_bituminous_coal,CEM I,32.5R,1,231,fly_ash_bituminous_coal,99,,0,198,0.76,SP,0,,0,30.313
692,35865,BO,CEM I,CEM I,32.5R,1,350,,0,,0,193,0.55,SP,0,,0,43.771
693,35865,B1,CEM I with fly_ash_bituminous_coal,CEM I,32.5R,1,315,fly_ash_bituminous_coal,35,,0,193,0.59,SP,0,,0,46.439
694,35865,B2,CEM I with fly_ash_bituminous_coal,CEM I,32.5R,1,280,fly_ash_bituminous_coal,70,,0,193,0.63,SP,0,,0,40.983
695,35865,B3,CEM I with fly_ash_bituminous_coal,CEM I,32.5R,1,254,fly_ash_bituminous_coal,105,,0,193,0.67,SP,0,,0,37.466
696,35865,CO,CEM I,CEM I,32.5R,1,420,,0,,0,168,0.4,SP,5.04,,0,60.261
697,35865,CI,CEM I with fly_ash_bituminous_coal,CEM I,32.5R,1,378,fly_ash_bituminous_coal,42,,0,168,0.43,SP,4.536,,0,60.989
698,35865,C2,CEM I with fly_ash_bituminous_coal,CEM I,32.5R,1,336,fly_ash_bituminous_coal,84,,0,168,0.45,SP,5.04,,0,58.2
699,35865,C3,CEM I with fly_ash_bituminous_coal,CEM I,32.5R,1,294,fly_ash_bituminous_coal,126,,0,168,0.5,SP,4.998,,0,51.895
700,35865,DO,CEM I,CEM I,32.5R,1,480,,0,,0,168,0.35,SP,7.2,,0,68.264
701,35865,DI,CEM I with fly_ash_bituminous_coal,CEM I,32.5R,1,432,fly_ash_bituminous_coal,48,,0,168,0.37,SP,6.48,,0,67.536
702,35865,D2,CEM I with fly_ash_bituminous_coal,CEM I,32.5R,1,384,fly_ash_bituminous_coal,96,,0,168,0.4,SP,5.76,,0,67.9
703,35865,D3,CEM I with fly_ash_bituminous_coal,CEM I,32.5R,1,336,fly_ash_bituminous_coal,144,,0,168,0.44,SP,6.048,,0,62.808
704,35865,EO,CEM I,CEM I,32.5R,1,520,,0,,0,166,0.32,SP,9.36,,0,75.296
705,35865,EI,CEM I with fly_ash_bituminous_coal,CEM I,32.5R,1,468,fly_ash_bituminous_coal,52,,0,166,0.34,SP,8.424,,0,74.811
706,35865,E2,CEM I with fly_ash_bituminous_coal,CEM I,32.5R,1,416,fly_ash_bituminous_coal,104,,0,166,0.36,SP,8.32,,0,71.053
707,35865,E3,CEM I with fly_ash_bituminous_coal,CEM I,32.5R,1,364,fly_ash_bituminous_coal,156,,0,166,0.4,SP,8.372,,0,53.593
708,35865,FO,CEM I,CEM I,32.5R,1,600,,0,,0,162,0.27,SP,12,,0,87.058
709,35865,F1,CEM I with fly_ash_bituminous_coal,CEM I,32.5R,1,540,fly_ash_bituminous_coal,60,,0,162,0.29,SP,10.8,,0,82.086
710,35865,F2,CEM I with fly_ash_bituminous_coal,CEM I,32.5R,1,480,fly_ash_bituminous_coal,120,,0,162,0.31,SP,15.36,,0,78.813
711,35865,F3,CEM I with fly_ash_bituminous_coal,CEM I,32.5R,1,420,fly_ash_bituminous_coal,180,,0,162,0.34,SP,12.6,,0,62.929
712,35865,GI,CEM I,CEM I,32.5R,1,550,,0,,0,165,0.3,SP,11,,0,83.056
713,35865,G2,CEM I with fly_ash_bituminous_coal,CEM I,32.5R,1,495,fly_ash_bituminous_coal,55,,0,165,0.32,SP,9.9,,0,80.631
714,48136,A,CEM I,CEM I,42.5R,1,380,,0,,0,160,0.42,SP,3.8,,0,63.5
715,48136,B,CEM I with fly_ash_bituminous_coal,CEM I,42.5R,1,266,fly_ash_bituminous_coal,114,,0,160,0.53,SP,6.384,,0,55.1
716,48136,C,CEM I with fly_ash_bituminous_coal,CEM I,42.5R,1,230,fly_ash_bituminous_coal,150,,0,160,0.61,SP,7.13,,0,54.1
717,48136,D,CEM I with fly_ash_bituminous_coal,CEM I,42.5R,1,190,fly_ash_bituminous_coal,190,,0,160,0.74,SP,7.6,,0,44.5
718,48219,1,CEM I with fly_ash_bituminous_coal,CEM I,,1,300,fly_ash_bituminous_coal,300,,0,230,0.68,SP,6.63,,0,40.013
719,48219,2,CEM I with fly_ash_bituminous_coal,CEM I,,1,300,fly_ash_bituminous_coal,200,,0,200,0.59,SP,6.63,,0,47.288
720,48219,3,CEM I with fly_ash_bituminous_coal,CEM I,,1,300,fly_ash_bituminous_coal,200,,0,180,0.53,SP,44.85,,0,44.863
721,111460,CEM I 32.5 R,CEM I,CEM I,32.5R,1,350,,0,,0,150.5,0.43,air_entrainer,0,,0,49.312
722,111460,CEM I 42.5 N. Werk A,CEM I,CEM I,42.5N,1,350,,0,,0,150.5,0.43,air_entrainer,0,,0,55.292
723,111460,CEM I 42.5 N. Werk B,CEM I,CEM I,42.5N,1,350,,0,,0,150.5,0.43,air_entrainer,0,,0,47.84
724,111460,CEM I 42.5 R,CEM I,CEM I,42.5R,1,350,,0,,0,150.5,0.43,air_entrainer,0,,0,51.428
725,111460,CEM II/BS 32.5 R,CEM II/BS,CEM II/BS,32.5R,0.7,350,,0,,0,150.5,0.43,air_entrainer,0,,0,48.76
726,111460,CEM II/AS 42.5 R,CEM II/AS,CEM II/AS,42.5R,0.87,350,,0,,0,150.5,0.43,air_entrainer,0,,0,56.58
727,111460,CEM II/BS 42.5 N,CEM II/BS,CEM II/BS,42.5N,0.68,350,,0,,0,150.5,0.43,air_entrainer,0,,0,56.948
728,111460,CEM III/A 42.5 N,CEM III/A,CEM III/A,42.5N,0.59,350,,0,,0,150.5,0.43,air_entrainer,0,,0,52.256
729,M1803,Ref a,CEM II/BS,CEM II/BS,42.5N,0.797,381.9387755,,0,,0,180.9,0.47,,0,,0,55.979
730,M1803,Ref b,CEM II/BS,CEM II/BS,42.5N,0.797,312.5306122,,0,,0,181.5,0.58,,0,,0,44.547
731,M1803,Ref c,CEM II/BS,CEM II/BS,42.5N,0.797,273.5816327,,0,,0,182.4,0.67,,0,,0,34.882
732,58502,R1,CEM I,CEM I,42.5R,1,417,,0,,0,200,0.48,SP,0,,0,42.195
733,58502,R2,CEM I,CEM I,42.5R,1,294,,0,,0,200,0.68,SP,0,,0,28.033
734,58502,A,CEM I with fly_ash_bituminous_coal,CEM I,42.5R,1,294,fly_ash_bituminous_coal,126,,0,200,0.6,SP,0,,0,32.786
735,58502,B,CEM I with fly_ash_bituminous_coal,CEM I,42.5R,1,294,fly_ash_bituminous_coal,126,,0,200,0.6,SP,0.7938,,0,34.241
736,58502,C,CEM I with fly_ash_bituminous_coal,CEM I,42.5R,1,291,fly_ash_bituminous_coal,124,,0,200,0.61,SP,1.1058,,0,36.181
737,58502,D,CEM I with fly_ash_bituminous_coal,CEM I,42.5R,1,293,fly_ash_bituminous_coal,125,,0,200,0.6,SP,1.2892,,0,39.77
738,5071,A,CEM I with fly_ash_bituminous_coal,CEM I,,1,239,fly_ash_bituminous_coal,121,,0,158.4,0.59,,0,,0,42.292
739,5071,B,CEM I with fly_ash_bituminous_coal,CEM I,,1,239,fly_ash_bituminous_coal,121,,0,158.4,0.59,,0,,0,44.688
740,5071,C,CEM I with fly_ash_bituminous_coal,CEM I,,1,239,fly_ash_bituminous_coal,121,,0,154.8,0.57,,0,,0,42.467
741,5071,D,CEM I with fly_ash_bituminous_coal,CEM I,,1,239,fly_ash_bituminous_coal,121,,0,154.8,0.57,,0,,0,43.175
742,5071,E,CEM I with fly_ash_bituminous_coal,CEM I,,1,239,fly_ash_bituminous_coal,121,,0,154.8,0.57,,0,,0,43.514
743,5071,F,CEM I with fly_ash_bituminous_coal,CEM I,,1,239,fly_ash_bituminous_coal,121,,0,165.6,0.61,,0,,0,41.875
744,5071,G,CEM I with fly_ash_bituminous_coal,CEM I,,1,239,fly_ash_bituminous_coal,121,,0,158.4,0.59,accelerator,1.301999999,,0,48.84
745,5071,H,CEM I with fly_ash_bituminous_coal,CEM I,,1,239,fly_ash_bituminous_coal,121,,0,158.4,0.59,,0,,0,43.126
746,5071,I (1),CEM I with fly_ash_bituminous_coal,CEM I,,1,239,fly_ash_bituminous_coal,121,,0,158.4,0.59,accelerator,1.301999999,,0,39.586
747,5071,I (2),CEM I with fly_ash_bituminous_coal,CEM I,,1,239,fly_ash_bituminous_coal,121,,0,172.8,0.64,,0,,0,40.177
748,5071,J,CEM I with fly_ash_bituminous_coal,CEM I,,1,239,fly_ash_bituminous_coal,121,,0,154.8,0.57,,0,,0,43.883
749,5071,K,CEM I with fly_ash_bituminous_coal,CEM I,,1,239,fly_ash_bituminous_coal,121,,0,158.4,0.59,,0,,0,47.064
750,5071,M (1),CEM I with fly_ash_bituminous_coal,CEM I,,1,239,fly_ash_bituminous_coal,121,,0,165.6,0.61,accelerator,1.301999999,,0,43.834
751,5071,M (2),CEM I with fly_ash_bituminous_coal,CEM I,,1,239,fly_ash_bituminous_coal,121,,0,169.2,0.63,,0,,0,39.256
752,5071,N,CEM I with fly_ash_bituminous_coal,CEM I,,1,239,fly_ash_bituminous_coal,121,,0,165.6,0.61,,0,,0,41.778
753,5071,P (1),CEM I with fly_ash_bituminous_coal,CEM I,,1,239,fly_ash_bituminous_coal,121,,0,158.4,0.59,accelerator,1.301999999,,0,48.519
754,5071,P (2),CEM I with fly_ash_bituminous_coal,CEM I,,1,239,fly_ash_bituminous_coal,121,,0,169.2,0.63,,0,,0,40.682
755,5071,Q (1),CEM I with fly_ash_bituminous_coal,CEM I,,1,239,fly_ash_bituminous_coal,121,,0,151.2,0.56,accelerator,1.301999999,,0,49.868
756,5071,Q (2),CEM I with fly_ash_bituminous_coal,CEM I,,1,239,fly_ash_bituminous_coal,121,,0,162,0.6,,0,,0,43.708
757,5071,R (1),CEM I with fly_ash_bituminous_coal,CEM I,,1,239,fly_ash_bituminous_coal,121,,0,158.4,0.59,accelerator,1.301999999,,0,47.026
758,5071,R (2),CEM I with fly_ash_bituminous_coal,CEM I,,1,239,fly_ash_bituminous_coal,121,,0,162,0.6,,0,,0,50.789
759,5071,S,CEM I with fly_ash_bituminous_coal,CEM I,,1,239,fly_ash_bituminous_coal,121,,0,180,0.67,,0,,0,38.461
760,5071,T,CEM I with fly_ash_bituminous_coal,CEM I,,1,239,fly_ash_bituminous_coal,121,,0,158.4,0.59,,0,,0,36.443
761,5071,U,CEM I with fly_ash_bituminous_coal,CEM I,,1,239,fly_ash_bituminous_coal,121,,0,183.6,0.68,,0,,0,35.919
762,35768,OPC,CEM I,CEM I,52.5N,1,350,,0,,0,175,0.5,,0,,0,41
763,35768,15/May,CEM I with fly_ash_bituminous_coal,CEM I,52.5N,1,297.5,fly_ash_bituminous_coal,52.5,,0,175,0.55,,0,,0,42.75
764,35768,15/Jul,CEM I with fly_ash_bituminous_coal,CEM I,52.5N,1,297.5,fly_ash_bituminous_coal,52.5,,0,175,0.55,,0,,0,56.625
765,35768,15/Dec,CEM I with fly_ash_bituminous_coal,CEM I,52.5N,1,297.5,fly_ash_bituminous_coal,52.5,,0,175,0.55,,0,,0,42
766,35768,30/May,CEM I with fly_ash_bituminous_coal,CEM I,52.5N,1,245,fly_ash_bituminous_coal,105,,0,175,0.63,,0,,0,35.5
767,35768,30/Jul,CEM I with fly_ash_bituminous_coal,CEM I,52.5N,1,245,fly_ash_bituminous_coal,105,,0,175,0.63,,0,,0,39.5
768,35768,30/Dec,CEM I with fly_ash_bituminous_coal,CEM I,52.5N,1,245,fly_ash_bituminous_coal,105,,0,175,0.63,,0,,0,29.25
769,5151,Control (withtel),CEM I,CEM I,32.5R,1,296,,0,,0,148,0.5,air_entrainer,0.2368,,0,37
770,5151,F1,CEM I with fly_ash_bituminous_coal,CEM I,32.5R,1,236,fly_ash_bituminous_coal,59,,0,147.5,0.57,air_entrainer,0.4248,,0,32.125
771,5151,F2,CEM I with fly_ash_bituminous_coal,CEM I,32.5R,1,237,fly_ash_bituminous_coal,59,,0,148,0.57,air_entrainer,0.2607,,0,31.5
772,5151,F3,CEM I with fly_ash_bituminous_coal,CEM I,32.5R,1,237,fly_ash_bituminous_coal,59,,0,148,0.57,air_entrainer,0.2607,,0,26.25
773,5151,F4,CEM I with fly_ash_bituminous_coal,CEM I,32.5R,1,238,fly_ash_bituminous_coal,59,,0,148.5,0.57,air_entrainer,0.2142,,0,29.125
774,5151,F5,CEM I with fly_ash_bituminous_coal,CEM I,32.5R,1,237,fly_ash_bituminous_coal,59,,0,148,0.57,air_entrainer,0.9006,,0,35
775,5151,F6,CEM I with fly_ash_bituminous_coal,CEM I,32.5R,1,238,fly_ash_bituminous_coal,59,,0,148.5,0.57,air_entrainer,0.8568,,0,31
776,5151,F7,CEM I with FA,CEM I,32.5R,1,239,FA,59,,0,149,0.57,air_entrainer,0.478,,0,30.125
777,5151,F8,CEM I with fly_ash_bituminous_coal,CEM I,32.5R,1,236,fly_ash_bituminous_coal,59,,0,147.5,0.57,air_entrainer,0.3068,,0,33.875
778,5151,F9,CEM I with fly_ash_bituminous_coal,CEM I,32.5R,1,236,fly_ash_bituminous_coal,59,,0,147.5,0.57,air_entrainer,0.3068,,0,31.125
779,5151,F10,CEM I with FA,CEM I,32.5R,1,237,FA,59,,0,148,0.57,air_entrainer,0.3792,,0,35.625
780,5151,F11,CEM I with FA,CEM I,32.5R,1,237,FA,59,,0,148,0.57,air_entrainer,0.1896,,0,36.75
781,85883,MOW,CEM I,CEM I,,1,400,,0,,0,136,0.34,SP,7.2,,0,60.78
782,85883,M1,CEM I with fly_ash_bituminous_coal,CEM I,,1,120,fly_ash_bituminous_coal,280,,0,112,0.82,SP,7.32,,0,41.807
783,85883,M3,CEM I with fly_ash_bituminous_coal,CEM I,,1,200,fly_ash_bituminous_coal,200,,0,132,0.58,SP,7.2,,0,61.595
784,85883,M5,CEM I with fly_ash_bituminous_coal,CEM I,,1,120,fly_ash_bituminous_coal,280,,0,172,1.27,SP,7.32,,0,18.76
785,85883,M7,CEM I with fly_ash_bituminous_coal,CEM I,,1,200,fly_ash_bituminous_coal,200,,0,172,0.76,SP,7.2,,0,39.916
786,15923,OPC,CEM I,CEM I,,1,300,,0,,0,195,0.65,,0,,0,36.5
787,15923,P25E,CEM I with fly_ash_bituminous_coal,CEM I,,1,300,fly_ash_bituminous_coal,130,,0,195,0.57,,0,,0,46.5
788,15923,P31P/E,CEM I with fly_ash_bituminous_coal,CEM I,,1,300,fly_ash_bituminous_coal,130,,0,195,0.57,,0,,0,47.5
789,15923,P23E,CEM I with fly_ash_bituminous_coal,CEM I,,1,300,fly_ash_bituminous_coal,130,,0,195,0.57,,0,,0,44.5
