Repository: kevinharperr/concrete-mix-database

# Concrete Mix Database Web Application

## Project Overview

This web application is designed to manage and explore data from a PostgreSQL database containing information about concrete materials, mix compositions, performance test results, and sustainability metrics. It provides functionalities for viewing, adding, searching, and filtering concrete mix data, with a focus on usability and data integrity. The application has been consolidated into a single "cdb_app" structure for improved maintainability.

File: etl/ds3.csv (part 3 of 5)
mix_number,mix_mark,cement (kg/m3),eff_water (kg/m3)  ,NCA (kg/m3),RCA (kg/m3),"NFA,sand (kg/m3)",fly ash (kg/m3),silica fume (kg/m3),BFS (kg/m3) ,SP (kg/m3),Testing Age (day),CS fck (mpa),ref.,year,country
1064,Re-10%,330,165,900,165,740,0,0,0,2.6,56,41.47,Corinaldesi,2012,Italy
1065,Re-20%,330,165,747,330,740,0,0,0,2.6,56,35.5,Corinaldesi,2012,Italy
1066,Re-30%,330,165,560,490,740,0,0,0,2.6,56,34.25,Corinaldesi,2012,Italy
1067,Re-30%+FA,330,165,560,490,665,66,0,0,3.2,56,39.26,Corinaldesi,2012,Italy
1068,,444.44,213.31,994.55,0,766.17,0,0,0,0,28,30.15,Corral et al.,2012,Mexico
1069,,444.44,213.31,0,870.58,915.35,0,0,0,0,28,26.36,Corral et al.,2012,Mexico
1070,,311.11,213.31,0,870.58,915.35,133.33,0,0,0,28,17.93,Corral et al.,2012,Mexico
1071,,400,213.31,0,870.58,915.35,0,44.44,0,0,28,38.23,Corral et al.,2012,Mexico
1072,,444.44,213.31,994.55,0,766.17,0,0,0,0,90,34.19,Corral et al.,2012,Mexico
1073,,444.44,213.31,0,870.58,915.35,0,0,0,0,90,29.23,Corral et al.,2012,Mexico
1074,,311.11,213.31,0,870.58,915.35,133.33,0,0,0,90,21.92,Corral et al.,2012,Mexico
1075,,400,213.31,0,870.58,915.35,0,44.44,0,0,90,42.08,Corral et al.,2012,Mexico
1076,,275,180,1260,0,625,0,0,0,0,28,21,Limbachiya et al. ,2012,UK
1077,,275,180,882,378,625,0,0,0,0,28,20,Limbachiya et al. ,2012,UK
1078,,295,180,635,635,595,0,0,0,0,28,19.09,Limbachiya et al. ,2012,UK
1079,,310,180,0,1240,610,0,0,0,0,28,19,Limbachiya et al. ,2012,UK
1080,,330,180,1245,0,585,0,0,0,0,28,26.22,Limbachiya et al. ,2012,UK
1081,,330,180,872,373,585,0,0,0,0,28,27.7,Limbachiya et al. ,2012,UK
1082,,355,180,623,623,560,0,0,0,0,28,28.75,Limbachiya et al. ,2012,UK
1083,,372,180,0,1252,536,0,0,0,0,28,22.62,Limbachiya et al. ,2012,UK
1084,,261,180,1234,0,636,0,29,0,0,28,31.5,Limbachiya et al. ,2012,UK
1085,,261,180,864,370,636,0,29,0,0,28,31.93,Limbachiya et al. ,2012,UK
1086,,279,180,629,629,592,0,31,0,0,28,30.87,Limbachiya et al. ,2012,UK
1087,,318,180,0,1247,560,0,35,0,0,28,31.08,Limbachiya et al. ,2012,UK
1088,,355,180,1245,0,560,0,0,0,0,28,31.92,Limbachiya et al. ,2012,UK
1089,,355,180,872,373,560,0,0,0,0,28,26.85,Limbachiya et al. ,2012,UK
1090,,385,180,613,613,550,0,0,0,0,28,33.7,Limbachiya et al. ,2012,UK
1091,,409,180,0,1226,525,0,0,0,0,28,30,Limbachiya et al. ,2012,UK
1092,,279,180,1258,0,592,0,31,0,0,28,39,Limbachiya et al. ,2012,UK
1093,,279,180,881,377,592,0,31,0,0,28,36.99,Limbachiya et al. ,2012,UK
1094,,300,180,626,626,575,0,33,0,0,28,34.52,Limbachiya et al. ,2012,UK
1095,,338,180,0,1241,544,0,37,0,0,28,34.25,Limbachiya et al. ,2012,UK
1096,,375,180,1241,0,544,0,0,0,0,28,33,Limbachiya et al. ,2012,UK
1097,,375,180,869,372,544,0,0,0,0,28,39,Limbachiya et al. ,2012,UK
1098,,405,180,624,624,508,0,0,0,0,28,31,Limbachiya et al. ,2012,UK
1099,,426,180,0,1241,494,0,0,0,0,28,34,Limbachiya et al. ,2012,UK
1100,,275,180,1260,0,625,0,0,0,0,3,14.04,Limbachiya et al. ,2012,UK
1101,,275,180,882,378,625,0,0,0,0,3,14.04,Limbachiya et al. ,2012,UK
1102,,295,180,635,635,595,0,0,0,0,3,13.25,Limbachiya et al. ,2012,UK
1103,,310,180,0,1240,610,0,0,0,0,3,15.68,Limbachiya et al. ,2012,UK
1104,,275,180,1260,0,625,0,0,0,0,7,17,Limbachiya et al. ,2012,UK
1105,,275,180,882,378,625,0,0,0,0,7,16.6,Limbachiya et al. ,2012,UK
1106,,295,180,635,635,595,0,0,0,0,7,15.97,Limbachiya et al. ,2012,UK
1107,,310,180,0,1240,610,0,0,0,0,7,17.3,Limbachiya et al. ,2012,UK
1108,,275,180,1260,0,625,0,0,0,0,56,21.74,Limbachiya et al. ,2012,UK
1109,,275,180,882,378,625,0,0,0,0,56,21.19,Limbachiya et al. ,2012,UK
1110,,295,180,635,635,595,0,0,0,0,56,21.58,Limbachiya et al. ,2012,UK
1111,,310,180,0,1240,610,0,0,0,0,56,20.79,Limbachiya et al. ,2012,UK
1112,,330,180,1245,0,585,0,0,0,0,56,29.6,Limbachiya et al. ,2012,UK
1113,,330,180,872,373,585,0,0,0,0,56,31.08,Limbachiya et al. ,2012,UK
1114,,355,180,623,623,560,0,0,0,0,56,32.14,Limbachiya et al. ,2012,UK
1115,,372,180,0,1252,536,0,0,0,0,56,25.69,Limbachiya et al. ,2012,UK
1116,,261,180,1234,0,636,0,29,0,0,56,37,Limbachiya et al. ,2012,UK
1117,,261,180,864,370,636,0,29,0,0,56,35.52,Limbachiya et al. ,2012,UK
1118,,279,180,629,629,592,0,31,0,0,56,34.25,Limbachiya et al. ,2012,UK
1119,,318,180,0,1247,560,0,35,0,0,56,35.1,Limbachiya et al. ,2012,UK
1120,,355,180,1245,0,560,0,0,0,0,56,35.35,Limbachiya et al. ,2012,UK
1121,,355,180,872,373,560,0,0,0,0,56,29.32,Limbachiya et al. ,2012,UK
1122,,385,180,613,613,550,0,0,0,0,56,38.09,Limbachiya et al. ,2012,UK
1123,,279,180,1258,0,592,0,31,0,0,56,48.81,Limbachiya et al. ,2012,UK
1124,,279,180,881,377,592,0,31,0,0,56,38.77,Limbachiya et al. ,2012,UK
1125,,300,180,626,626,575,0,33,0,0,56,39.18,Limbachiya et al. ,2012,UK
1126,,338,180,0,1241,544,0,37,0,0,56,40.83,Limbachiya et al. ,2012,UK
1127,,275,180,1260,0,625,0,0,0,0,90,24.23,Limbachiya et al. ,2012,UK
1128,,275,180,882,378,625,0,0,0,0,90,23.52,Limbachiya et al. ,2012,UK
1129,,295,180,635,635,595,0,0,0,0,90,24.06,Limbachiya et al. ,2012,UK
1130,,310,180,0,1240,610,0,0,0,0,90,22.33,Limbachiya et al. ,2012,UK
1131,,330,180,1245,0,585,0,0,0,0,90,31.82,Limbachiya et al. ,2012,UK
1132,,330,180,872,373,585,0,0,0,0,90,33.19,Limbachiya et al. ,2012,UK
1133,,355,180,623,623,560,0,0,0,0,90,34.67,Limbachiya et al. ,2012,UK
1134,,372,180,0,1252,536,0,0,0,0,90,27.38,Limbachiya et al. ,2012,UK
1135,,261,180,1234,0,636,0,29,0,0,90,39.96,Limbachiya et al. ,2012,UK
1136,,261,180,864,370,636,0,29,0,0,90,39.96,Limbachiya et al. ,2012,UK
1137,,279,180,629,629,592,0,31,0,0,90,35.94,Limbachiya et al. ,2012,UK
1138,,318,180,0,1247,560,0,35,0,0,90,36.79,Limbachiya et al. ,2012,UK
1139,,355,180,1245,0,560,0,0,0,0,90,37.26,Limbachiya et al. ,2012,UK
1140,,355,180,872,373,560,0,0,0,0,90,30.96,Limbachiya et al. ,2012,UK
1141,,385,180,613,613,550,0,0,0,0,90,40.69,Limbachiya et al. ,2012,UK
1142,,279,180,1258,0,592,0,31,0,0,90,50.52,Limbachiya et al. ,2012,UK
1143,,279,180,881,377,592,0,31,0,0,90,39.73,Limbachiya et al. ,2012,UK
1144,,300,180,626,626,575,0,33,0,0,90,39.73,Limbachiya et al. ,2012,UK
1145,,338,180,0,1241,544,0,37,0,0,90,40.42,Limbachiya et al. ,2012,UK
1146,,215,160,1311,0,589,90,0,0,0,3,8.74,Limbachiya et al. b,2012,UK
1147,,215,160,918,393,589,90,0,0,0,3,10.43,Limbachiya et al. b,2012,UK
1148,,230,160,657,657,562,100,0,0,0,3,11.86,Limbachiya et al. b,2012,UK
1149,,245,160,0,1280,575,105,0,0,0,3,12.65,Limbachiya et al. b,2012,UK
1150,,260,160,1285,0,550,110,0,0,0,3,12.38,Limbachiya et al. b,2012,UK
1151,,260,160,900,386,550,110,0,0,0,3,14.22,Limbachiya et al. b,2012,UK
1152,,280,160,641,641,523,120,0,0,0,3,15.75,Limbachiya et al. b,2012,UK
1153,,295,160,0,1267,517,126,0,0,0,3,18.05,Limbachiya et al. b,2012,UK
1154,,280,160,1282,0,523,120,0,0,0,3,15.13,Limbachiya et al. b,2012,UK
1155,,280,160,898,384,523,120,0,0,0,3,21.1,Limbachiya et al. b,2012,UK
1156,,300,160,631,631,514,130,0,0,0,3,17.29,Limbachiya et al. b,2012,UK
1157,,322,160,0,1257,488,138,0,0,0,3,18.37,Limbachiya et al. b,2012,UK
1158,,215,160,1311,0,589,90,0,0,0,7,14.86,Limbachiya et al. b,2012,UK
1159,,215,160,918,393,589,90,0,0,0,7,16.17,Limbachiya et al. b,2012,UK
1160,,230,160,657,657,562,100,0,0,0,7,16.56,Limbachiya et al. b,2012,UK
1161,,245,160,0,1280,575,105,0,0,0,7,16.95,Limbachiya et al. b,2012,UK
1162,,260,160,1285,0,550,110,0,0,0,7,19.6,Limbachiya et al. b,2012,UK
1163,,260,160,900,386,550,110,0,0,0,7,20.22,Limbachiya et al. b,2012,UK
1164,,280,160,641,641,523,120,0,0,0,7,20.99,Limbachiya et al. b,2012,UK
1165,,295,160,0,1267,517,126,0,0,0,7,23.29,Limbachiya et al. b,2012,UK
1166,,280,160,1282,0,523,120,0,0,0,7,21.92,Limbachiya et al. b,2012,UK
1167,,280,160,898,384,523,120,0,0,0,7,26.66,Limbachiya et al. b,2012,UK
1168,,300,160,631,631,514,130,0,0,0,7,23.47,Limbachiya et al. b,2012,UK
1169,,322,160,0,1257,488,138,0,0,0,7,23.17,Limbachiya et al. b,2012,UK
1170,,215,160,1311,0,589,90,0,0,0,14,19.95,Limbachiya et al. b,2012,UK
1171,,215,160,918,393,589,90,0,0,0,14,20.47,Limbachiya et al. b,2012,UK
1172,,230,160,657,657,562,100,0,0,0,14,20.47,Limbachiya et al. b,2012,UK
1173,,245,160,0,1280,575,105,0,0,0,14,20.73,Limbachiya et al. b,2012,UK
1174,,260,160,1285,0,550,110,0,0,0,14,25.9,Limbachiya et al. b,2012,UK
1175,,260,160,900,386,550,110,0,0,0,14,24.84,Limbachiya et al. b,2012,UK
1176,,280,160,641,641,523,120,0,0,0,14,25.31,Limbachiya et al. b,2012,UK
1177,,295,160,0,1267,517,126,0,0,0,14,27.46,Limbachiya et al. b,2012,UK
1178,,280,160,1282,0,523,120,0,0,0,14,27.32,Limbachiya et al. b,2012,UK
1179,,280,160,898,384,523,120,0,0,0,14,31.61,Limbachiya et al. b,2012,UK
1180,,300,160,631,631,514,130,0,0,0,14,28.57,Limbachiya et al. b,2012,UK
1181,,322,160,0,1257,488,138,0,0,0,14,27.05,Limbachiya et al. b,2012,UK
1182,,215,160,1311,0,589,90,0,0,0,28,25.3,Limbachiya et al. b,2012,UK
1183,,215,160,918,393,589,90,0,0,0,28,25.16,Limbachiya et al. b,2012,UK
1184,,230,160,657,657,562,100,0,0,0,28,24.38,Limbachiya et al. b,2012,UK
1185,,245,160,0,1280,575,105,0,0,0,28,24.38,Limbachiya et al. b,2012,UK
1186,,260,160,1285,0,550,110,0,0,0,28,31.75,Limbachiya et al. b,2012,UK
1187,,260,160,900,386,550,110,0,0,0,28,29.62,Limbachiya et al. b,2012,UK
1188,,280,160,641,641,523,120,0,0,0,28,29.78,Limbachiya et al. b,2012,UK
1189,,295,160,0,1267,517,126,0,0,0,28,31.62,Limbachiya et al. b,2012,UK
1190,,280,160,1282,0,523,120,0,0,0,28,32.89,Limbachiya et al. b,2012,UK
1191,,280,160,898,384,523,120,0,0,0,28,36.57,Limbachiya et al. b,2012,UK
1192,,300,160,631,631,514,130,0,0,0,28,33.68,Limbachiya et al. b,2012,UK
1193,,322,160,0,1257,488,138,0,0,0,28,30.64,Limbachiya et al. b,2012,UK
1194,,215,160,1311,0,589,90,0,0,0,56,30.25,Limbachiya et al. b,2012,UK
1195,,215,160,918,393,589,90,0,0,0,56,29.73,Limbachiya et al. b,2012,UK
1196,,230,160,657,657,562,100,0,0,0,56,28.29,Limbachiya et al. b,2012,UK
1197,,245,160,0,1280,575,105,0,0,0,56,28.16,Limbachiya et al. b,2012,UK
1198,,260,160,1285,0,550,110,0,0,0,56,37.75,Limbachiya et al. b,2012,UK
1199,,260,160,900,386,550,110,0,0,0,56,34.4,Limbachiya et al. b,2012,UK
1200,,280,160,641,641,523,120,0,0,0,56,34.25,Limbachiya et al. b,2012,UK
1201,,295,160,0,1267,517,126,0,0,0,56,35.79,Limbachiya et al. b,2012,UK
1202,,280,160,1282,0,523,120,0,0,0,56,38.3,Limbachiya et al. b,2012,UK
1203,,280,160,898,384,523,120,0,0,0,56,41.36,Limbachiya et al. b,2012,UK
1204,,300,160,631,631,514,130,0,0,0,56,38.78,Limbachiya et al. b,2012,UK
1205,,322,160,0,1257,488,138,0,0,0,56,34.51,Limbachiya et al. b,2012,UK
1206,,215,160,1311,0,589,90,0,0,0,90,33.77,Limbachiya et al. b,2012,UK
1207,,215,160,918,393,589,90,0,0,0,90,32.72,Limbachiya et al. b,2012,UK
1208,,230,160,657,657,562,100,0,0,0,90,30.9,Limbachiya et al. b,2012,UK
1209,,245,160,0,1280,575,105,0,0,0,90,30.77,Limbachiya et al. b,2012,UK
1210,,260,160,1285,0,550,110,0,0,0,90,41.91,Limbachiya et al. b,2012,UK
1211,,260,160,900,386,550,110,0,0,0,90,37.8,Limbachiya et al. b,2012,UK
1212,,280,160,641,641,523,120,0,0,0,90,37.35,Limbachiya et al. b,2012,UK
1213,,295,160,0,1267,517,126,0,0,0,90,38.58,Limbachiya et al. b,2012,UK
1214,,280,160,1282,0,523,120,0,0,0,90,42.18,Limbachiya et al. b,2012,UK
1215,,280,160,898,384,523,120,0,0,0,90,50.47,Limbachiya et al. b,2012,UK
1216,,300,160,631,631,514,130,0,0,0,90,42.21,Limbachiya et al. b,2012,UK
1217,,322,160,0,1257,488,138,0,0,0,90,37.33,Limbachiya et al. b,2012,UK
1218,CON,295,192,1036,0,809,0,0,0,0,7,25.47,Somna et al.,2012,Thailand
1219,R,295,192,0,953,772,0,0,0,0,7,19.87,Somna et al.,2012,Thailand
1220,F20,236,192,0,946,765,59,0,0,0,7,19.87,Somna et al.,2012,Thailand
1221,F35,192,192,0,938,762,103,0,0,0.3,7,17.33,Somna et al.,2012,Thailand
1222,F50,147.5,192,0,934,756,147.5,0,0,0.6,7,15.87,Somna et al.,2012,Thailand
1223,B20,236,192,0,944,763,59,0,0,0.4,7,19.47,Somna et al.,2012,Thailand
1224,B35,192,192,0,934,759,103,0,0,0.9,7,16.4,Somna et al.,2012,Thailand
1225,B50,147.5,192,0,928,751,147.5,0,0,1.8,7,15.07,Somna et al.,2012,Thailand
1226,CON,295,192,1036,0,809,0,0,0,0,28,30.4,Somna et al.,2012,Thailand
1227,R,295,192,0,953,772,0,0,0,0,28,24.53,Somna et al.,2012,Thailand
1228,F20,236,192,0,946,765,59,0,0,0,28,24.8,Somna et al.,2012,Thailand
1229,F35,192,192,0,938,762,103,0,0,0.3,28,21.47,Somna et al.,2012,Thailand
1230,F50,147.5,192,0,934,756,147.5,0,0,0.6,28,19.33,Somna et al.,2012,Thailand
1231,B20,236,192,0,944,763,59,0,0,0.4,28,24.53,Somna et al.,2012,Thailand
1232,B35,192,192,0,934,759,103,0,0,0.9,28,20.67,Somna et al.,2012,Thailand
1233,B50,147.5,192,0,928,751,147.5,0,0,1.8,28,18.53,Somna et al.,2012,Thailand
1234,CON,295,192,1036,0,809,0,0,0,0,90,38.67,Somna et al.,2012,Thailand
1235,R,295,192,0,953,772,0,0,0,0,90,33.6,Somna et al.,2012,Thailand
1236,F20,236,192,0,946,765,59,0,0,0,90,34.13,Somna et al.,2012,Thailand
1237,F35,192,192,0,938,762,103,0,0,0.3,90,30.4,Somna et al.,2012,Thailand
1238,F50,147.5,192,0,934,756,147.5,0,0,0.6,90,28,Somna et al.,2012,Thailand
1239,B20,236,192,0,944,763,59,0,0,0.4,90,33.47,Somna et al.,2012,Thailand
1240,B35,192,192,0,934,759,103,0,0,0.9,90,28.93,Somna et al.,2012,Thailand
1241,B50,147.5,192,0,928,751,147.5,0,0,1.8,90,25.73,Somna et al.,2012,Thailand
1242,CON,424,190.8,979,0,767,0,0,0,0,7,37.6,Somna et al. b,2012,Thailand
1243,RB00,424,190.8,0,936,733,0,0,0,0,7,34.1,Somna et al. b,2012,Thailand
1244,RB20,339,190.8,0,922,719,85,0,0,2.5,7,34.5,Somna et al. b,2012,Thailand
1245,RB35,276,190.8,0,908,708,148,0,0,4.6,7,32.3,Somna et al. b,2012,Thailand
1246,RB50,212,190.8,0,893,697,212,0,0,8.5,7,29,Somna et al. b,2012,Thailand
1247,CON,424,190.8,979,0,767,0,0,0,0,28,44.4,Somna et al. b,2012,Thailand
1248,RB00,424,190.8,0,936,733,0,0,0,0,28,41,Somna et al. b,2012,Thailand
1249,RB20,339,190.8,0,922,719,85,0,0,2.5,28,41.2,Somna et al. b,2012,Thailand
1250,RB35,276,190.8,0,908,708,148,0,0,4.6,28,38.6,Somna et al. b,2012,Thailand
1251,RB50,212,190.8,0,893,697,212,0,0,8.5,28,35.1,Somna et al. b,2012,Thailand
1252,CON,424,190.8,979,0,767,0,0,0,0,60,49.1,Somna et al. b,2012,Thailand
1253,RB00,424,190.8,0,936,733,0,0,0,0,60,46.7,Somna et al. b,2012,Thailand
1254,RB20,339,190.8,0,922,719,85,0,0,2.5,60,47.1,Somna et al. b,2012,Thailand
1255,RB35,276,190.8,0,908,708,148,0,0,4.6,60,43.4,Somna et al. b,2012,Thailand
1256,RB50,212,190.8,0,893,697,212,0,0,8.5,60,40.4,Somna et al. b,2012,Thailand
1257,CON,424,190.8,979,0,767,0,0,0,0,90,52.8,Somna et al. b,2012,Thailand
1258,RB00,424,190.8,0,936,733,0,0,0,0,90,50.7,Somna et al. b,2012,Thailand
1259,RB20,339,190.8,0,922,719,85,0,0,2.5,90,51.3,Somna et al. b,2012,Thailand
1260,RB35,276,190.8,0,908,708,148,0,0,4.6,90,46.9,Somna et al. b,2012,Thailand
1261,RB50,212,190.8,0,893,697,212,0,0,8.5,90,43.8,Somna et al. b,2012,Thailand
1262,CN,295,192,1054,0,828,0,0,0,0,7,25.51,Tangchirapat et al.,2012,Thailand
1263,CR00,295,192,0,899,777,0,0,0,0,7,21.58,Tangchirapat et al.,2012,Thailand
1264,CR20,236,192,0,833,772,59,0,0,0.3,7,22.01,Tangchirapat et al.,2012,Thailand
1265,CR35,192,192,0,889,769,103,0,0,0.44,7,20.48,Tangchirapat et al.,2012,Thailand
1266,CR50,148,192,0,884,764,148,0,0,0.74,7,19.41,Tangchirapat et al.,2012,Thailand
1267,CN,295,192,1054,0,828,0,0,0,0,28,30.33,Tangchirapat et al.,2012,Thailand
1268,CR00,295,192,0,899,777,0,0,0,0,28,25.64,Tangchirapat et al.,2012,Thailand
1269,CR20,236,192,0,833,772,59,0,0,0.3,28,27.73,Tangchirapat et al.,2012,Thailand
1270,CR35,192,192,0,889,769,103,0,0,0.44,28,25,Tangchirapat et al.,2012,Thailand
1271,CR50,148,192,0,884,764,148,0,0,0.74,28,23.63,Tangchirapat et al.,2012,Thailand
1272,CN,295,192,1054,0,828,0,0,0,0,90,38.46,Tangchirapat et al.,2012,Thailand
1273,CR00,295,192,0,899,777,0,0,0,0,90,33.17,Tangchirapat et al.,2012,Thailand
1274,CR20,236,192,0,833,772,59,0,0,0.3,90,34.81,Tangchirapat et al.,2012,Thailand
1275,CR35,192,192,0,889,769,103,0,0,0.44,90,32.68,Tangchirapat et al.,2012,Thailand
1276,CR50,148,192,0,884,764,148,0,0,0.74,90,31.16,Tangchirapat et al.,2012,Thailand
1277,45NC,424,190.8,980,0,770,0,0,0,0,28,44.4,Somna et al. c,2012,Thailand
1278,45R,424,190.8,0,980,770,0,0,0,0,28,41,Somna et al. c,2012,Thailand
1279,45RF20,340,190.8,0,980,770,84,0,0,0.9,28,42.7,Somna et al. c,2012,Thailand
1280,45RF35,274,190.8,0,980,770,150,0,0,1.1,28,40.8,Somna et al. c,2012,Thailand
1281,45RF50,212,190.8,0,980,770,212,0,0,2.1,28,39.3,Somna et al. c,2012,Thailand
1282,55NC,350,192.5,1015,0,800,0,0,0,0,28,36.7,Somna et al. c,2012,Thailand
1283,55R,350,192.5,0,1015,800,0,0,0,0,28,33.3,Somna et al. c,2012,Thailand
1284,55RF20,280,192.5,0,1015,800,70,0,0,0.17,28,34.7,Somna et al. c,2012,Thailand
1285,55RF35,227.5,250.25,0,1015,800,227.5,0,0,0.52,28,30.8,Somna et al. c,2012,Thailand
1286,55RF50,175,192.5,0,1015,800,175,0,0,1.22,28,29.3,Somna et al. c,2012,Thailand
1287,65NC,295,191.75,1039,0,814,0,0,0,0,28,30.4,Somna et al. c,2012,Thailand
1288,65R,295,191.75,0,1039,814,0,0,0,0,28,24.8,Somna et al. c,2012,Thailand
1289,65RF20,236,191.75,0,1039,814,59,0,0,0,28,25,Somna et al. c,2012,Thailand
1290,65RF35,191.8,191.82,0,1039,814,103.3,0,0,0.3,28,21.6,Somna et al. c,2012,Thailand
1291,65RF50,147.5,191.75,0,1039,814,147.5,0,0,0.59,28,19.4,Somna et al. c,2012,Thailand
1292,45NC,424,190.8,980,0,770,0,0,0,0,60,49.1,Somna et al. c,2012,Thailand
1293,45R,424,190.8,0,980,770,0,0,0,0,60,46.7,Somna et al. c,2012,Thailand
1294,45RF20,340,190.8,0,980,770,84,0,0,0.9,60,48,Somna et al. c,2012,Thailand
1295,45RF35,274,190.8,0,980,770,150,0,0,1.1,60,46.4,Somna et al. c,2012,Thailand
1296,45RF50,212,190.8,0,980,770,212,0,0,2.1,60,43.9,Somna et al. c,2012,Thailand
1297,55NC,350,192.5,1015,0,800,0,0,0,0,60,41.7,Somna et al. c,2012,Thailand
1298,55R,350,192.5,0,1015,800,0,0,0,0,60,38.1,Somna et al. c,2012,Thailand
1299,55RF20,280,192.5,0,1015,800,70,0,0,0.17,60,39.9,Somna et al. c,2012,Thailand
1300,55RF35,227.5,250.25,0,1015,800,227.5,0,0,0.52,60,36.2,Somna et al. c,2012,Thailand
1301,55RF50,175,192.5,0,1015,800,175,0,0,1.22,60,33.8,Somna et al. c,2012,Thailand
1302,65NC,295,191.75,1039,0,814,0,0,0,0,60,37.2,Somna et al. c,2012,Thailand
1303,65R,295,191.75,0,1039,814,0,0,0,0,60,31,Somna et al. c,2012,Thailand
1304,65RF20,236,191.75,0,1039,814,59,0,0,0,60,31.7,Somna et al. c,2012,Thailand
1305,65RF35,191.8,191.82,0,1039,814,103.3,0,0,0.3,60,28.2,Somna et al. c,2012,Thailand
1306,65RF50,147.5,191.75,0,1039,814,147.5,0,0,0.59,60,25.9,Somna et al. c,2012,Thailand
1307,45NC,424,190.8,980,0,770,0,0,0,0,90,52.8,Somna et al. c,2012,Thailand
1308,45R,424,190.8,0,980,770,0,0,0,0,90,50.7,Somna et al. c,2012,Thailand
1309,45RF20,340,190.8,0,980,770,84,0,0,0.9,90,51.8,Somna et al. c,2012,Thailand
1310,45RF35,274,190.8,0,980,770,150,0,0,1.1,90,50.4,Somna et al. c,2012,Thailand
1311,45RF50,212,190.8,0,980,770,212,0,0,2.1,90,47.4,Somna et al. c,2012,Thailand
1312,55NC,350,192.5,1015,0,800,0,0,0,0,90,44.9,Somna et al. c,2012,Thailand
1313,55R,350,192.5,0,1015,800,0,0,0,0,90,41.6,Somna et al. c,2012,Thailand
1314,55RF20,280,192.5,0,1015,800,70,0,0,0.17,90,43.6,Somna et al. c,2012,Thailand
1315,55RF35,227.5,250.25,0,1015,800,227.5,0,0,0.52,90,39.8,Somna et al. c,2012,Thailand
1316,55RF50,175,192.5,0,1015,800,175,0,0,1.22,90,36.8,Somna et al. c,2012,Thailand
1317,65NC,295,191.75,1039,0,814,0,0,0,0,90,38.8,Somna et al. c,2012,Thailand
1318,65R,295,191.75,0,1039,814,0,0,0,0,90,33.6,Somna et al. c,2012,Thailand
1319,65RF20,236,191.75,0,1039,814,59,0,0,0,90,34.3,Somna et al. c,2012,Thailand
1320,65RF35,191.8,191.82,0,1039,814,103.3,0,0,0.3,90,30.6,Somna et al. c,2012,Thailand
1321,65RF50,147.5,191.75,0,1039,814,147.5,0,0,0.59,90,28,Somna et al. c,2012,Thailand
1322,Control-I,390,195,1107,0,678,0,0,0,0,1,15.74,Kou et al.,2011,China
1323,SF10-I,351,195,1107,0,664,0,39,0,0,1,13.14,Kou et al.,2011,China
1324,FA35-I,253.5,195,1107,0,640,136.5,0,0,0,1,5.36,Kou et al.,2011,China
1325,GGBS55-I,175.5,195,1107,0,658,0,0,214.5,0,1,4.84,Kou et al.,2011,China
1326,Control-II,390,195,527,539,678,0,0,0,0,1,11.35,Kou et al.,2011,China
1327,SF10-II,351,195,527,539,664,0,39,0,0,1,11.51,Kou et al.,2011,China
1328,FA35-II,253.5,195,527,539,640,136.5,0,0,0,1,5.11,Kou et al.,2011,China
1329,GGBS55-II,175.5,195,527,539,658,0,0,214.5,0,1,5.11,Kou et al.,2011,China
1330,Control-III,390,195,0,1078,678,0,0,0,0,1,10.55,Kou et al.,2011,China
1331,SF10-III,351,195,0,1078,664,0,39,0,0,1,8.99,Kou et al.,2011,China
1332,FA35-III,253.5,195,0,1078,640,136.5,0,0,0,1,4.85,Kou et al.,2011,China
1333,GGBS55-III,175.5,195,0,1078,658,0,0,214.5,0,1,4.15,Kou et al.,2011,China
1334,Control-I,390,195,1107,0,678,0,0,0,0,3,31.99,Kou et al.,2011,China
1335,SF10-I,351,195,1107,0,664,0,39,0,0,3,33.03,Kou et al.,2011,China
1336,FA35-I,253.5,195,1107,0,640,136.5,0,0,0,3,15.39,Kou et al.,2011,China
1337,GGBS55-I,175.5,195,1107,0,658,0,0,214.5,0,3,16.08,Kou et al.,2011,China
1338,Control-II,390,195,527,539,678,0,0,0,0,3,28.27,Kou et al.,2011,China
1339,SF10-II,351,195,527,539,664,0,39,0,0,3,27.47,Kou et al.,2011,China
1340,FA35-II,253.5,195,527,539,640,136.5,0,0,0,3,14.52,Kou et al.,2011,China
1341,GGBS55-II,175.5,195,527,539,658,0,0,214.5,0,3,15.47,Kou et al.,2011,China
1342,Control-III,390,195,0,1078,678,0,0,0,0,3,22.31,Kou et al.,2011,China
1343,SF10-III,351,195,0,1078,664,0,39,0,0,3,20.76,Kou et al.,2011,China
1344,FA35-III,253.5,195,0,1078,640,136.5,0,0,0,3,12.29,Kou et al.,2011,China
1345,GGBS55-III,175.5,195,0,1078,658,0,0,214.5,0,3,13.15,Kou et al.,2011,China
1346,Control-I,390,195,1107,0,678,0,0,0,0,7,38.21,Kou et al.,2011,China
1347,SF10-I,351,195,1107,0,664,0,39,0,0,7,42.02,Kou et al.,2011,China
1348,FA35-I,253.5,195,1107,0,640,136.5,0,0,0,7,20.57,Kou et al.,2011,China
1349,GGBS55-I,175.5,195,1107,0,658,0,0,214.5,0,7,21.61,Kou et al.,2011,China
1350,Control-II,390,195,527,539,678,0,0,0,0,7,32.08,Kou et al.,2011,China
1351,SF10-II,351,195,527,539,664,0,39,0,0,7,34.48,Kou et al.,2011,China
1352,FA35-II,253.5,195,527,539,640,136.5,0,0,0,7,22.17,Kou et al.,2011,China
1353,GGBS55-II,175.5,195,527,539,658,0,0,214.5,0,7,23.29,Kou et al.,2011,China
1354,Control-III,390,195,0,1078,678,0,0,0,0,7,29.42,Kou et al.,2011,China
1355,SF10-III,351,195,0,1078,664,0,39,0,0,7,29.42,Kou et al.,2011,China
1356,FA35-III,253.5,195,0,1078,640,136.5,0,0,0,7,15.75,Kou et al.,2011,China
1357,GGBS55-III,175.5,195,0,1078,658,0,0,214.5,0,7,16.96,Kou et al.,2011,China
1358,Control-I,390,195,1107,0,678,0,0,0,0,28,55.09,Kou et al.,2011,China
1359,SF10-I,351,195,1107,0,664,0,39,0,0,28,60.38,Kou et al.,2011,China
1360,FA35-I,253.5,195,1107,0,640,136.5,0,0,0,28,35.75,Kou et al.,2011,China
1361,GGBS55-I,175.5,195,1107,0,658,0,0,214.5,0,28,37.65,Kou et al.,2011,China
1362,Control-II,390,195,527,539,678,0,0,0,0,28,50.54,Kou et al.,2011,China
1363,SF10-II,351,195,527,539,664,0,39,0,0,28,54.35,Kou et al.,2011,China
1364,FA35-II,253.5,195,527,539,640,136.5,0,0,0,28,36.87,Kou et al.,2011,China
1365,GGBS55-II,175.5,195,527,539,658,0,0,214.5,0,28,38.31,Kou et al.,2011,China
1366,Control-III,390,195,0,1078,678,0,0,0,0,28,41.73,Kou et al.,2011,China
1367,SF10-III,351,195,0,1078,664,0,39,0,0,28,52.45,Kou et al.,2011,China
1368,FA35-III,253.5,195,0,1078,640,136.5,0,0,0,28,31.18,Kou et al.,2011,China
1369,GGBS55-III,175.5,195,0,1078,658,0,0,214.5,0,28,32.56,Kou et al.,2011,China
1370,Control-I,390,195,1107,0,678,0,0,0,0,90,62.62,Kou et al.,2011,China
1371,SF10-I,351,195,1107,0,664,0,39,0,0,90,63.8,Kou et al.,2011,China
1372,FA35-I,253.5,195,1107,0,640,136.5,0,0,0,90,51.24,Kou et al.,2011,China
1373,GGBS55-I,175.5,195,1107,0,658,0,0,214.5,0,90,54.38,Kou et al.,2011,China
1374,Control-II,390,195,527,539,678,0,0,0,0,90,58.69,Kou et al.,2011,China
1375,SF10-II,351,195,527,539,664,0,39,0,0,90,60.32,Kou et al.,2011,China
1376,FA35-II,253.5,195,527,539,640,136.5,0,0,0,90,49.8,Kou et al.,2011,China
1377,GGBS55-II,175.5,195,527,539,658,0,0,214.5,0,90,51.43,Kou et al.,2011,China
1378,Control-III,390,195,0,1078,678,0,0,0,0,90,52.77,Kou et al.,2011,China
1379,SF10-III,351,195,0,1078,664,0,39,0,0,90,53.75,Kou et al.,2011,China
1380,FA35-III,253.5,195,0,1078,640,136.5,0,0,0,90,49.04,Kou et al.,2011,China
1381,GGBS55-III,175.5,195,0,1078,658,0,0,214.5,0,90,49.23,Kou et al.,2011,China
1382,H-0.65-0,275,178.75,943.84,0,918.49,0,0,0,1.93,28,31.92,Belén et al. ,2011,Spain
1383,H-0.65-20,275,178.75,723.07,180.77,938.05,0,0,0,1.93,28,31.71,Belén et al. ,2011,Spain
1384,H-0.65-50,275,178.75,423.77,423.77,962.73,0,0,0,1.93,28,32.35,Belén et al. ,2011,Spain
1385,H-0.65-100,275,178.75,0,756.46,1005.18,0,0,0,1.93,28,30.13,Belén et al. ,2011,Spain
1386,H-0.5-0,380,190,973.37,0,781.43,0,0,0,2.66,28,44.81,Belén et al. ,2011,Spain
1387,H-0.5-20,380,190,750.04,187.51,794.31,0,0,0,2.66,28,43.74,Belén et al. ,2011,Spain
1388,H-0.5-50,380,190,443.71,443.71,811.37,0,0,0,2.66,28,37.45,Belén et al. ,2011,Spain
1389,H-0.5-100,380,190,0,807.97,838.29,0,0,0,2.66,28,40.54,Belén et al. ,2011,Spain
1390,CL,430,193,835,0,808,0,0,0,0,28,36.29,Fathifazl et al. ,2011,Canada
1391,EM,335,151,414,720,630,0,0,0,1.09,28,42.68,Fathifazl et al. ,2011,Canada
1392,CM,349,156,0,792,888,0,0,0,1.43,28,45.26,Fathifazl et al. ,2011,Canada
1393,CG,424,191,900,0,857,0,0,0,0.09,28,35.15,Fathifazl et al. ,2011,Canada
1394,EV,358,161,281,813,645,0,0,0,1.17,28,46.19,Fathifazl et al. ,2011,Canada
1395,CV,349,156,0,867,763,0,0,0,1.08,28,47.32,Fathifazl et al. ,2011,Canada
1396,,275,178.75,943.84,0,918.49,0,0,0,1.93,28,32.89,González-Fonteboa et al. ,2011,Spain
1397,,275,178.75,723.07,180.77,938.05,0,0,0,1.93,28,32.68,González-Fonteboa et al. ,2011,Spain
1398,,275,178.75,423.77,423.77,962.73,0,0,0,1.93,28,33.4,González-Fonteboa et al. ,2011,Spain
1399,,275,178.75,0,756.46,1005.18,0,0,0,1.93,28,31.03,González-Fonteboa et al. ,2011,Spain
1400,,380,190,973.37,0,781.43,0,0,0,2.66,28,46.19,González-Fonteboa et al. ,2011,Spain
1401,,380,190,750.04,187.51,794.31,0,0,0,2.66,28,45.05,González-Fonteboa et al. ,2011,Spain
1402,,380,190,443.71,443.71,811.37,0,0,0,2.66,28,38.66,González-Fonteboa et al. ,2011,Spain
1403,,380,190,0,807.97,838.29,0,0,0,2.66,28,41.75,González-Fonteboa et al. ,2011,Spain
1404,MCRR 0.00,401,172.43,1261,0,574,0,0,0,0.2,28,49.81,Rao et al. ,2011,India
1405,MCRR 0.25,401,172.43,911,303,574,0,0,0,0.2,28,39.83,Rao et al. ,2011,India
1406,MCRR 0.50,401,172.43,585,585,574,0,0,0,0.7,28,38.98,Rao et al. ,2011,India
1407,MCRR 1.00,401,172.43,0,1119,574,0,0,0,0.9,28,36.02,Rao et al. ,2011,India
1408,MCRR 0.00,401,172.43,1261,0,574,0,0,0,0.2,7,24.15,Rao et al. ,2011,India
1409,MCRR 0.25,401,172.43,911,303,574,0,0,0,0.2,7,22.88,Rao et al. ,2011,India
1410,MCRR 0.50,401,172.43,585,585,574,0,0,0,0.7,7,28.39,Rao et al. ,2011,India
1411,MCRR 1.00,401,172.43,0,1119,574,0,0,0,0.9,7,27.54,Rao et al. ,2011,India
1412,MCRR 0.00,401,172.43,1261,0,574,0,0,0,0.2,56,51.92,Rao et al. ,2011,India
1413,MCRR 0.25,401,172.43,911,303,574,0,0,0,0.2,56,48.27,Rao et al. ,2011,India
1414,MCRR 0.50,401,172.43,585,585,574,0,0,0,0.7,56,38.22,Rao et al. ,2011,India
1415,MCRR 1.00,401,172.43,0,1119,574,0,0,0,0.9,56,37.71,Rao et al. ,2011,India
1416,MCRR 0.00,401,172.43,1261,0,574,0,0,0,0.2,90,52.88,Rao et al. ,2011,India
1417,MCRR 0.25,401,172.43,911,303,574,0,0,0,0.2,90,49.04,Rao et al. ,2011,India
1418,MCRR 0.50,401,172.43,585,585,574,0,0,0,0.7,90,38.64,Rao et al. ,2011,India
1419,MCRR 1.00,401,172.43,0,1119,574,0,0,0,0.9,90,37.97,Rao et al. ,2011,India
1420,C17R0,270,175.5,900,0,250,0,0,0,0.81,28,17.12,Zega and Di Maio ,2011,Argentina
1421,C17R25,270,175.5,675,200,250,0,0,0,1.08,28,15.68,Zega and Di Maio ,2011,Argentina
1422,C17R50,270,175.5,450,400,250,0,0,0,1.35,28,15.25,Zega and Di Maio ,2011,Argentina
1423,C17R75,270,175.5,225,600,250,0,0,0,1.62,28,13.98,Zega and Di Maio ,2011,Argentina
1424,C30R0,370,155.4,1010,0,175,0,0,0,0,28,33.9,Zega and Di Maio ,2011,Argentina
1425,C30R25,370,155.4,760,230,175,0,0,0,1.48,28,27.97,Zega and Di Maio ,2011,Argentina
1426,C30R50,370,155.4,505,455,175,0,0,0,1.85,28,29.24,Zega and Di Maio ,2011,Argentina
1427,C30R75,370,155.4,250,680,175,0,0,0,2.59,28,28.81,Zega and Di Maio ,2011,Argentina
1428,REF-0.40,350,140,1109,0,732,0,0,0,4.2,28,56.35,Corinaldesi ,2010,Italy
1429,REF-0.45,340,153,1096,0,723,0,0,0,3.4,28,53.94,Corinaldesi ,2010,Italy
1430,REF-0.50,330,165,1084,0,715,0,0,0,2.64,28,49.23,Corinaldesi ,2010,Italy
1431,REF-0.55,320,176,1072,0,708,0,0,0,1.92,28,39.92,Corinaldesi ,2010,Italy
1432,REF-0.60,310,186,1064,0,702,0,0,0,1.24,28,37.2,Corinaldesi ,2010,Italy
1433,CR-0.40,350,140,553,523,732,0,0,0,4.2,28,39.07,Corinaldesi ,2010,Italy
1434,CR-0.45,340,153,547,517,723,0,0,0,3.4,28,38.81,Corinaldesi ,2010,Italy
1435,CR-0.50,330,165,541,511,715,0,0,0,2.64,28,33.81,Corinaldesi ,2010,Italy
1436,CR-0.55,320,176,535,506,708,0,0,0,1.92,28,30.76,Corinaldesi ,2010,Italy
1437,CR-0.60,310,186,531,501,702,0,0,0,1.24,28,29.41,Corinaldesi ,2010,Italy
1438,CM,372,186,1287.78,0,617.65,0,0,0,0,7,19.53,Kumutha and Vijai,2010,India
1439,CC20,372,186,1030.22,257.56,617.65,0,0,0,0,7,16.52,Kumutha and Vijai,2010,India
1440,CC40,372,186,772.67,515.55,617.65,0,0,0,0,7,16.42,Kumutha and Vijai,2010,India
1441,CC60,372,186,515.11,772.67,617.65,0,0,0,0,7,16.23,Kumutha and Vijai,2010,India
1442,CC80,372,186,257.56,1030.22,617.65,0,0,0,0,7,15.96,Kumutha and Vijai,2010,India
1443,CC100,372,186,0,1287.78,617.65,0,0,0,0,7,13.53,Kumutha and Vijai,2010,India
1444,CB20,372,186,1287.78,123.53,494.12,0,0,0,0,7,18.05,Kumutha and Vijai,2010,India
1445,CB40,372,186,1287.78,247.06,370.59,0,0,0,0,7,17.15,Kumutha and Vijai,2010,India
1446,CB60,372,186,1287.78,370.59,247.06,0,0,0,0,7,14.95,Kumutha and Vijai,2010,India
1447,CB80,372,186,1287.78,494.12,123.53,0,0,0,0,7,9.94,Kumutha and Vijai,2010,India
1448,CM,372,186,1287.78,0,617.65,0,0,0,0,28,25.73,Kumutha and Vijai,2010,India
1449,CC20,372,186,1030.22,257.56,617.65,0,0,0,0,28,24.73,Kumutha and Vijai,2010,India
1450,CC40,372,186,772.67,515.55,617.65,0,0,0,0,28,24.09,Kumutha and Vijai,2010,India
1451,CC60,372,186,515.11,772.67,617.65,0,0,0,0,28,23.09,Kumutha and Vijai,2010,India
1452,CC80,372,186,257.56,1030.22,617.65,0,0,0,0,28,22.82,Kumutha and Vijai,2010,India
1453,CC100,372,186,0,1287.78,617.65,0,0,0,0,28,18.55,Kumutha and Vijai,2010,India
1454,CB20,372,186,1287.78,123.53,494.12,0,0,0,0,28,24,Kumutha and Vijai,2010,India
1455,CB40,372,186,1287.78,247.06,370.59,0,0,0,0,28,23.55,Kumutha and Vijai,2010,India
1456,CB60,372,186,1287.78,370.59,247.06,0,0,0,0,28,21.36,Kumutha and Vijai,2010,India
1457,CB80,372,186,1287.78,494.12,123.53,0,0,0,0,28,14,Kumutha and Vijai,2010,India
1458,R0,350,180,1857,0,612,0,0,0,0,3,25.05,Radonjanin et al.,2010,Serbia
1459,R50,350,180,608,608,600,0,0,0,0,3,23.4,Radonjanin et al.,2010,Serbia
1460,R100,350,180,0,1776,586,0,0,0,0,3,23.16,Radonjanin et al.,2010,Serbia
1461,R0,350,180,1857,0,612,0,0,0,0,7,32.03,Radonjanin et al.,2010,Serbia
1462,R50,350,180,608,608,600,0,0,0,0,7,33.76,Radonjanin et al.,2010,Serbia
1463,R100,350,180,0,1776,586,0,0,0,0,7,33.68,Radonjanin et al.,2010,Serbia
1464,R0,350,180,1857,0,612,0,0,0,0,28,39.49,Radonjanin et al.,2010,Serbia
1465,R50,350,180,608,608,600,0,0,0,0,28,41.11,Radonjanin et al.,2010,Serbia
1466,R100,350,180,0,1776,586,0,0,0,0,28,41.51,Radonjanin et al.,2010,Serbia
1467,NAC-1,300,179,1902,0,611,0,0,0,0,28,36.6,Marinković et al. ,2010,Serbia
1468,NAC-2,353,182,1854,0,611,0,0,0,0,28,41.8,Marinković et al. ,2010,Serbia
1469,NAC-3,402,188,1798,0,596,0,0,0,0,28,48.6,Marinković et al. ,2010,Serbia
1470,RAC-1,300,179,611,1134,596,0,0,0,0,28,33.6,Marinković et al. ,2010,Serbia
1471,RAC-2,351,183,596,1107,579,0,0,0,0,28,41.1,Marinković et al. ,2010,Serbia
1472,RAC-3,402,189,579,1074,579,0,0,0,0,28,48.1,Marinković et al. ,2010,Serbia
1473,100 OPC,390.4,156.3,1118.2,0,739.1,0,0,0,3.9,7,36.48,Berndt,2009,Australia
1474,50 FA,190.3,152.4,1090.3,0,720.7,190.3,0,0,3.81,7,16.26,Berndt,2009,Australia
1475,50 BFS,195.4,156.5,1119.1,0,739.7,0,0,195.4,3.91,7,36.08,Berndt,2009,Australia
1476,70 BFS,117.3,156.4,1117.9,0,738,0,0,273.6,3.91,7,33.41,Berndt,2009,Australia
1477,25 FA/25 BFS,191,153,1094,0,723.1,95.5,0,95.5,3.82,7,28.86,Berndt,2009,Australia
1478,100 OPC-RCS,370.4,148.2,0,1122.9,700.1,0,0,0,3.7,7,35.08,Berndt,2009,Australia
1479,50 BFS-RCS,184.5,147.6,0,1118.9,697.6,184.5,0,0,3.69,7,35.62,Berndt,2009,Australia
1480,100 OPC-RCA,394.8,157.9,0,1059,748,0,0,0,3.95,7,32.26,Berndt,2009,Australia
1481,50 BFS-RCA,196.1,156.7,0,1053,743.4,0,0,196.1,3.92,7,34.95,Berndt,2009,Australia
1482,70 BFS-RCA,117.7,156.9,0,1053.1,741.6,0,0,274.4,3.92,7,31.17,Berndt,2009,Australia
1483,100 OPC,390.4,156.3,1118.2,0,739.1,0,0,0,3.9,14,39.18,Berndt,2009,Australia
1484,50 FA,190.3,152.4,1090.3,0,720.7,190.3,0,0,3.81,14,19.9,Berndt,2009,Australia
1485,50 BFS,195.4,156.5,1119.1,0,739.7,0,0,195.4,3.91,14,43.61,Berndt,2009,Australia
1486,70 BFS,117.3,156.4,1117.9,0,738,0,0,273.6,3.91,14,42,Berndt,2009,Australia
1487,25 FA/25 BFS,191,153,1094,0,723.1,95.5,0,95.5,3.82,14,34.24,Berndt,2009,Australia
1488,100 OPC-RCS,370.4,148.2,0,1122.9,700.1,0,0,0,3.7,14,37.65,Berndt,2009,Australia
1489,50 BFS-RCS,184.5,147.6,0,1118.9,697.6,184.5,0,0,3.69,14,40.99,Berndt,2009,Australia
1490,100 OPC-RCA,394.8,157.9,0,1059,748,0,0,0,3.95,14,36.22,Berndt,2009,Australia
1491,50 BFS-RCA,196.1,156.7,0,1053,743.4,0,0,196.1,3.92,14,40.35,Berndt,2009,Australia
1492,70 BFS-RCA,117.7,156.9,0,1053.1,741.6,0,0,274.4,3.92,14,38.74,Berndt,2009,Australia
1493,100 OPC,390.4,156.3,1118.2,0,739.1,0,0,0,3.9,28,40.94,Berndt,2009,Australia
1494,50 FA,190.3,152.4,1090.3,0,720.7,190.3,0,0,3.81,28,23.8,Berndt,2009,Australia
1495,50 BFS,195.4,156.5,1119.1,0,739.7,0,0,195.4,3.91,28,45.77,Berndt,2009,Australia
1496,70 BFS,117.3,156.4,1117.9,0,738,0,0,273.6,3.91,28,43.5,Berndt,2009,Australia
1497,25 FA/25 BFS,191,153,1094,0,723.1,95.5,0,95.5,3.82,28,36.67,Berndt,2009,Australia
1498,100 OPC-RCS,370.4,148.2,0,1122.9,700.1,0,0,0,3.7,28,40.08,Berndt,2009,Australia
1499,50 BFS-RCS,184.5,147.6,0,1118.9,697.6,184.5,0,0,3.69,28,44.22,Berndt,2009,Australia
1500,100 OPC-RCA,394.8,157.9,0,1059,748,0,0,0,3.95,28,37.79,Berndt,2009,Australia
1501,50 BFS-RCA,196.1,156.7,0,1053,743.4,0,0,196.1,3.92,28,43.51,Berndt,2009,Australia
1502,70 BFS-RCA,117.7,156.9,0,1053.1,741.6,0,0,274.4,3.92,28,40.98,Berndt,2009,Australia
1503,100 OPC,390.4,156.3,1118.2,0,739.1,0,0,0,3.9,90,47.13,Berndt,2009,Australia
1504,50 FA,190.3,152.4,1090.3,0,720.7,190.3,0,0,3.81,90,36.82,Berndt,2009,Australia
1505,50 BFS,195.4,156.5,1119.1,0,739.7,0,0,195.4,3.91,90,50.09,Berndt,2009,Australia
1506,70 BFS,117.3,156.4,1117.9,0,738,0,0,273.6,3.91,90,47.68,Berndt,2009,Australia
1507,25 FA/25 BFS,191,153,1094,0,723.1,95.5,0,95.5,3.82,90,47.14,Berndt,2009,Australia
1508,100 OPC-RCS,370.4,148.2,0,1122.9,700.1,0,0,0,3.7,90,45.31,Berndt,2009,Australia
1509,50 BFS-RCS,184.5,147.6,0,1118.9,697.6,184.5,0,0,3.69,90,48.25,Berndt,2009,Australia
1510,100 OPC-RCA,394.8,157.9,0,1059,748,0,0,0,3.95,90,42.42,Berndt,2009,Australia
1511,50 BFS-RCA,196.1,156.7,0,1053,743.4,0,0,196.1,3.92,90,47.75,Berndt,2009,Australia
1512,70 BFS-RCA,117.7,156.9,0,1053.1,741.6,0,0,274.4,3.92,90,46.54,Berndt,2009,Australia
1513,RAC0,380,190,1003.79,0,713.9,0,0,0,2.66,28,46.65,Domingo-Cabo et al,2009,Spain
1514,RAC20,380,190,756.97,189.24,744.45,0,0,0,2.66,28,48.87,Domingo-Cabo et al,2009,Spain
1515,RAC50,380,190,471.13,471.12,709.54,0,0,0,2.66,28,48.76,Domingo-Cabo et al,2009,Spain
1516,RAC100,380,190,0,874.04,714.56,0,0,0,5.32,28,57.08,Domingo-Cabo et al,2009,Spain
1517,RAC0,380,190,1003.79,0,713.9,0,0,0,2.66,7,40.72,Domingo-Cabo et al,2009,Spain
1518,RAC20,380,190,756.97,189.24,744.45,0,0,0,2.66,7,42.78,Domingo-Cabo et al,2009,Spain
1519,RAC50,380,190,471.13,471.12,709.54,0,0,0,2.66,7,41.65,Domingo-Cabo et al,2009,Spain
1520,RAC100,380,190,0,874.04,714.56,0,0,0,5.32,7,48.76,Domingo-Cabo et al,2009,Spain
1521,G-18,263,184,1080,0,835,0,0,0,0,28,18.1,Casuccio et al,2008,Argentina
1522,A-18,264,178,0,1030,835,0,0,0,0,28,18,Casuccio et al,2008,Argentina
1523,B-18,262,174,0,1020,830,0,0,0,0,28,15.4,Casuccio et al,2008,Argentina
1524,G-37,431,149,1060,0,765,0,0,0,4.2,28,37.5,Casuccio et al,2008,Argentina
1525,A-37,427,148,0,1000,760,0,0,0,4.2,28,36.4,Casuccio et al,2008,Argentina
1526,B-37,423,153,0,900,755,0,0,0,4.1,28,35.7,Casuccio et al,2008,Argentina
1527,G-48,452,155,0,960,875,0,0,0,4.8,28,48.4,Casuccio et al,2008,Argentina
1528,A-48,443,152,0,885,855,0,0,0,3.9,28,44.4,Casuccio et al,2008,Argentina
1529,B-48,442,152,0,885,860,0,0,0,3.8,28,43.8,Casuccio et al,2008,Argentina
1530,R0-I,410,225,1048,0,642,0,0,0,0,1,10.85,Kou et al,2008,Hong Kong
1531,R20-I,410,225,840,204,642,0,0,0,0,1,10.08,Kou et al,2008,Hong Kong
1532,R50-I,410,225,524,506,642,0,0,0,0,1,9.83,Kou et al,2008,Hong Kong
1533,R100-I,410,225,0,1017,642,0,0,0,0,1,8.64,Kou et al,2008,Hong Kong
1534,R0F25-I,384.38,225,992,0,582,128.13,0,0,0,1,13.22,Kou et al,2008,Hong Kong
1535,R20F25-I,384.38,225,794,193,582,128.13,0,0,0,1,12.54,Kou et al,2008,Hong Kong
1536,R50F25-I,384.38,225,496,482,582,128.13,0,0,0,1,11.95,Kou et al,2008,Hong Kong
1537,R100F25-I,384.38,225,0,963,582,128.13,0,0,0,1,13.81,Kou et al,2008,Hong Kong
1538,R0-II,410,205,1081,0,662,0,0,0,0,1,17.37,Kou et al,2008,Hong Kong
1539,R20-II,410,205,865,210,662,0,0,0,0,1,15.68,Kou et al,2008,Hong Kong
1540,R50-II,410,205,541,525,662,0,0,0,0,1,14.15,Kou et al,2008,Hong Kong
1541,R100-II,410,205,0,1049,662,0,0,0,0,1,11.78,Kou et al,2008,Hong Kong
1542,R0 F25-II,384.38,205,1009,0,618,128.13,0,0,2.18,1,19.07,Kou et al,2008,Hong Kong
1543,R20F25-II,384.38,205,802,196,618,128.13,0,0,2.18,1,17.8,Kou et al,2008,Hong Kong
1544,R50F25-II,384.38,205,505,489,618,128.13,0,0,2.18,1,16.95,Kou et al,2008,Hong Kong
1545,R100F25-II,384.38,205,0,979,618,128.13,0,0,2.18,1,13.98,Kou et al,2008,Hong Kong
1546,R0-III,400,180,1108,0,708,0,0,0,6.78,1,21.86,Kou et al,2008,Hong Kong
1547,R20-III,400,180,886,215,708,0,0,0,6.78,1,20,Kou et al,2008,Hong Kong
1548,R50-III,400,180,554,538,708,0,0,0,6.78,1,17.88,Kou et al,2008,Hong Kong
1549,R100-III,400,180,0,1075,708,0,0,0,6.78,1,13.14,Kou et al,2008,Hong Kong
1550,R0 F25-III,375,180,1040,0,665,125,0,0,8.23,1,20.93,Kou et al,2008,Hong Kong
1551,R20F25-III,375,180,808,202,665,125,0,0,8.23,1,20.42,Kou et al,2008,Hong Kong
1552,R50F25-III,375,180,520,504,665,125,0,0,8.23,1,19.66,Kou et al,2008,Hong Kong
1553,R100F25-III,375,180,0,1009,665,125,0,0,8.23,1,18.22,Kou et al,2008,Hong Kong
1554,R0-IV,400,160,1140,0,729,0,0,0,9.44,1,26.1,Kou et al,2008,Hong Kong
1555,R20-IV,400,160,912,221,729,0,0,0,9.44,1,24.24,Kou et al,2008,Hong Kong
1556,R50-IV,400,160,570,554,729,0,0,0,9.44,1,21.44,Kou et al,2008,Hong Kong
1557,R100-IV,400,160,0,1107,729,0,0,0,9.44,1,18.22,Kou et al,2008,Hong Kong
1558,R0 F25-IV,375,160,1071,0,685,125,0,0,10.41,1,23.22,Kou et al,2008,Hong Kong
1559,R20F25-IV,375,160,814,208,685,125,0,0,10.41,1,20,Kou et al,2008,Hong Kong
1560,R50F25-IV,375,160,536,520,685,125,0,0,10.41,1,18.73,Kou et al,2008,Hong Kong
1561,R100F25-IV,375,160,0,1040,685,125,0,0,10.41,1,17.71,Kou et al,2008,Hong Kong
1562,R0-I,410,225,1048,0,642,0,0,0,0,3,19.75,Kou et al,2008,Hong Kong
1563,R20-I,410,225,840,204,642,0,0,0,0,3,18.98,Kou et al,2008,Hong Kong
1564,R50-I,410,225,524,506,642,0,0,0,0,3,18.47,Kou et al,2008,Hong Kong
1565,R100-I,410,225,0,1017,642,0,0,0,0,3,15.76,Kou et al,2008,Hong Kong
1566,R0 F25-I,384.38,225,992,0,582,128.13,0,0,0,3,25.76,Kou et al,2008,Hong Kong
1567,R20F25-I,384.38,225,794,193,582,128.13,0,0,0,3,25,Kou et al,2008,Hong Kong
1568,R50F25-I,384.38,225,496,482,582,128.13,0,0,0,3,24.07,Kou et al,2008,Hong Kong
1569,R100F25-I,384.38,225,0,963,582,128.13,0,0,0,3,24.58,Kou et al,2008,Hong Kong
1570,R0-II,410,205,1081,0,662,0,0,0,0,3,30.68,Kou et al,2008,Hong Kong
1571,R20-II,410,205,865,210,662,0,0,0,0,3,30.08,Kou et al,2008,Hong Kong
1572,R50-II,410,205,541,525,662,0,0,0,0,3,26.36,Kou et al,2008,Hong Kong
1573,R100-II,410,205,0,1049,662,0,0,0,0,3,19.58,Kou et al,2008,Hong Kong
1574,R0 F25-II,384.38,205,1009,0,618,128.13,0,0,2.18,3,31.86,Kou et al,2008,Hong Kong
1575,R20F25-II,384.38,205,802,196,618,128.13,0,0,2.18,3,30,Kou et al,2008,Hong Kong
1576,R50F25-II,384.38,205,505,489,618,128.13,0,0,2.18,3,29.41,Kou et al,2008,Hong Kong
1577,R100F25-II,384.38,205,0,979,618,128.13,0,0,2.18,3,28.39,Kou et al,2008,Hong Kong
1578,R0-III,400,180,1108,0,708,0,0,0,6.78,3,38.81,Kou et al,2008,Hong Kong
1579,R20-III,400,180,886,215,708,0,0,0,6.78,3,36.61,Kou et al,2008,Hong Kong
1580,R50-III,400,180,554,538,708,0,0,0,6.78,3,34.15,Kou et al,2008,Hong Kong
1581,R100-III,400,180,0,1075,708,0,0,0,6.78,3,22.71,Kou et al,2008,Hong Kong
1582,R0 F25-III,375,180,1040,0,665,125,0,0,8.23,3,38.56,Kou et al,2008,Hong Kong
1583,R20F25-III,375,180,808,202,665,125,0,0,8.23,3,38.22,Kou et al,2008,Hong Kong
