Repository: kevinharperr/concrete-mix-database

# Concrete Mix Database Web Application

## Project Overview

This web application is designed to manage and explore data from a PostgreSQL database containing information about concrete materials, mix compositions, performance test results, and sustainability metrics. It provides functionalities for viewing, adding, searching, and filtering concrete mix data, with a focus on usability and data integrity. The application has been consolidated into a single "cdb_app" structure for improved maintainability.

File: etl/ds3.csv (part 5 of 5)
mix_number,mix_mark,cement (kg/m3),eff_water (kg/m3)  ,NCA (kg/m3),RCA (kg/m3),"NFA,sand (kg/m3)",fly ash (kg/m3),silica fume (kg/m3),BFS (kg/m3) ,SP (kg/m3),Testing Age (day),CS fck (mpa),ref.,year,country
2075,R15,400,207.6,863,153,662,0,0,0,0,28,39.28,Gómez-Soberón ,2002,Mexico
2076,R30,400,207.6,697,298,662,0,0,0,0,28,38.14,Gómez-Soberón ,2002,Mexico
2077,R60,400,207.6,383,573,662,0,0,0,0,28,36.91,Gómez-Soberón ,2002,Mexico
2078,R100,400,207.6,0,903,662,0,0,0,0,28,35.57,Gómez-Soberón ,2002,Mexico
2079,R0,400,207.6,1014,0,662,0,0,0,0,7,34.33,Gómez-Soberón ,2002,Mexico
2080,R15,400,207.6,863,153,662,0,0,0,0,7,34.95,Gómez-Soberón ,2002,Mexico
2081,R30,400,207.6,697,298,662,0,0,0,0,7,35.88,Gómez-Soberón ,2002,Mexico
2082,R60,400,207.6,383,573,662,0,0,0,0,7,31.55,Gómez-Soberón ,2002,Mexico
2083,R100,400,207.6,0,903,662,0,0,0,0,7,31.65,Gómez-Soberón ,2002,Mexico
2084,R0,400,207.6,1014,0,662,0,0,0,0,90,43.4,Gómez-Soberón ,2002,Mexico
2085,R15,400,207.6,863,153,662,0,0,0,0,90,42.89,Gómez-Soberón ,2002,Mexico
2086,R30,400,207.6,697,298,662,0,0,0,0,90,40.72,Gómez-Soberón ,2002,Mexico
2087,R60,400,207.6,383,573,662,0,0,0,0,90,39.48,Gómez-Soberón ,2002,Mexico
2088,R100,400,207.6,0,903,662,0,0,0,0,90,38.66,Gómez-Soberón ,2002,Mexico
2089,RCA-0,343,206,1003,0,762,148,0,0,0,28,35.4,Arora et al,2019,India
2090,RCA-100,343,206,0,935,762,148,0,0,3.28,28,26.86,Arora et al,2019,India
2091,RCA-75,343,206,252,702,762,148,0,0,1.96,28,28.44,Arora et al,2019,India
2092,RCA-50,343,206,501,468,762,148,0,0,1.22,28,30.04,Arora et al,2019,India
2093,RCA-25,343,206,752,234,762,148,0,0,0,28,32.56,Arora et al,2019,India
2094,RCA-100-SF5,343,206,0,935,762,123.5,24.5,0,3.93,28,30.17,Arora et al,2019,India
2095,RCA-75-SF5,343,206,252,702,762,123.5,24.5,0,3.43,28,31.86,Arora et al,2019,India
2096,RCA-50-SF5,343,206,501,468,762,123.5,24.5,0,2.95,28,33.22,Arora et al,2019,India
2097,RCA-25-SF5,343,206,752,234,762,123.5,24.5,0,2.45,28,34.07,Arora et al,2019,India
2098,RCA-100-SF10,343,206,0,935,762,99,49,0,4.4,28,32.54,Arora et al,2019,India
2099,RCA-75-SF10,343,206,252,702,762,99,49,0,4.02,28,33.73,Arora et al,2019,India
2100,RCA-50-SF10,343,206,501,468,762,99,49,0,3.43,28,34.75,Arora et al,2019,India
2101,RCA-25-SF10,343,206,752,234,762,99,49,0,2.95,28,36.44,Arora et al,2019,India
2102,RCA-100-SF15,343,206,0,935,762,74,74,0,4.91,28,30.85,Arora et al,2019,India
2103,RCA-75-SF15,343,206,252,702,762,74,74,0,4.17,28,32.2,Arora et al,2019,India
2104,RCA-50-SF15,343,206,501,468,762,74,74,0,3.68,28,34.15,Arora et al,2019,India
2105,RCA-25-SF15,343,206,752,234,762,74,74,0,3.28,28,35.25,Arora et al,2019,India
2106,Mix1,500,116.24,0,1101,660,0,0,0,0.7,28,62.21,Zeng et al.,2022,China
2107,Mix2,425,117.52,0,1041,740,50,25,0,0.7,28,70.1,Zeng et al.,2022,China
2108,Mix3,350,119.54,0,948,790,100,50,0,0.84,28,73.85,Zeng et al.,2022,China
2109,Mix4,275,120.86,0,887,870,150,75,0,0.84,28,70.29,Zeng et al.,2022,China
2110,Mix5,400,138.44,0,999,710,100,0,0,0.64,28,59.13,Zeng et al.,2022,China
2111,Mix6,325,136.24,0,1101,660,150,25,0,0.64,28,57.6,Zeng et al.,2022,China
2112,Mix7,450,141.08,0,876,860,0,50,0,0.64,28,68.85,Zeng et al.,2022,China
2113,Mix8,375,139.54,0,948,790,50,75,0,0.72,28,69.42,Zeng et al.,2022,China
2114,Mix9,350,159.76,0,937,790,150,0,0,0.36,28,51.25,Zeng et al.,2022,China
2115,Mix10,375,161.08,0,876,860,100,25,0,0.36,28,62.69,Zeng et al.,2022,China
2116,Mix11,400,156.46,0,1090,660,50,50,0,0.36,28,61.54,Zeng et al.,2022,China
2117,Mix12,425,158.44,0,999,710,0,75,0,0.45,28,62.79,Zeng et al.,2022,China
2118,Mix13,450,181.74,0,846,830,50,0,0,0.3,28,48.17,Zeng et al.,2022,China
2119,Mix14,475,179.76,0,937,780,0,25,0,0.3,28,51.44,Zeng et al.,2022,China
2120,Mix15,300,178.66,0,988,710,150,50,0,0.3,28,40.34,Zeng et al.,2022,China
2121,Mix16,325,177.34,0,1050,630,100,75,0,0.4,28,40.76,Zeng et al.,2022,China
2122,RAC0,369.47,196.95,0,1209.4,640.02,0,0,0,0.92,14,28.58,Bai et al.,2022,China
2123,RAC9,336.22,196.95,0,1209.4,640.02,0,33.25,0,0.92,14,39.22,Bai et al.,2022,China
2124,RAC0,369.47,196.95,0,1209.4,640.02,0,0,0,0.92,28,42.21,Bai et al.,2022,China
2125,RAC9,336.22,196.95,0,1209.4,640.02,0,33.25,0,0.92,28,55.49,Bai et al.,2022,China
2126,RAC0,369.47,196.95,0,1209.4,640.02,0,0,0,0.92,56,52.19,Bai et al.,2022,China
2127,RAC9,336.22,196.95,0,1209.4,640.02,0,33.25,0,0.92,56,59.8,Bai et al.,2022,China
2128,RAC0,369.47,196.95,0,1209.4,640.02,0,0,0,0.92,70,55.54,Bai et al.,2022,China
2129,RAC9,336.22,196.95,0,1209.4,640.02,0,33.25,0,0.92,70,64.08,Bai et al.,2022,China
2130,RAC0,369.47,196.95,0,1209.4,640.02,0,0,0,0.92,90,59.32,Bai et al.,2022,China
2131,RAC9,336.22,196.95,0,1209.4,640.02,0,33.25,0,0.92,90,67.71,Bai et al.,2022,China
2132,NAC,400,180,1134,0,728,0,0,0,0.8,28,42.16,Xiao et al.,2022,China
2133,FRCAC,400,180,0,1066,728,0,0,0,1,28,39.75,Xiao et al.,2022,China
2134,CFRCAC,400,180,0,1089,728,0,0,0,1,28,51.03,Xiao et al.,2022,China
2135,RCA15,389.67,185.09,1059.73,187.01,526.69,0,0,0,0,7,18.25,Sajan et al.,2022,Nepal
2136,RCA20,389.67,185.09,997.39,249.35,526.69,0,0,0,0,7,18.45,Sajan et al.,2022,Nepal
2137,RCA25,389.67,185.09,935.06,311.69,526.69,0,0,0,0,7,19.77,Sajan et al.,2022,Nepal
2138,RCA30,389.67,185.09,872.72,374.03,526.69,0,0,0,0,7,19.39,Sajan et al.,2022,Nepal
2139,RCA35,389.67,185.09,810.38,436.36,526.69,0,0,0,0,7,19.5,Sajan et al.,2022,Nepal
2140,RCA40,389.67,185.09,748.04,498.7,526.69,0,0,0,0,7,19.46,Sajan et al.,2022,Nepal
2141,RCA15,389.67,185.09,1059.73,187.01,526.69,0,0,0,0,14,21.62,Sajan et al.,2022,Nepal
2142,RCA20,389.67,185.09,997.39,249.35,526.69,0,0,0,0,14,22.63,Sajan et al.,2022,Nepal
2143,RCA25,389.67,185.09,935.06,311.69,526.69,0,0,0,0,14,23.12,Sajan et al.,2022,Nepal
2144,RCA30,389.67,185.09,872.72,374.03,526.69,0,0,0,0,14,21.55,Sajan et al.,2022,Nepal
2145,RCA35,389.67,185.09,810.38,436.36,526.69,0,0,0,0,14,21.52,Sajan et al.,2022,Nepal
2146,RCA40,389.67,185.09,748.04,498.7,526.69,0,0,0,0,14,21.48,Sajan et al.,2022,Nepal
2147,RCA15,389.67,185.09,1059.73,187.01,526.69,0,0,0,0,28,24.19,Sajan et al.,2022,Nepal
2148,RCA20,389.67,185.09,997.39,249.35,526.69,0,0,0,0,28,24.24,Sajan et al.,2022,Nepal
2149,RCA25,389.67,185.09,935.06,311.69,526.69,0,0,0,0,28,25.25,Sajan et al.,2022,Nepal
2150,RCA30,389.67,185.09,872.72,374.03,526.69,0,0,0,0,28,23.64,Sajan et al.,2022,Nepal
2151,RCA35,389.67,185.09,810.38,436.36,526.69,0,0,0,0,28,23.23,Sajan et al.,2022,Nepal
2152,RCA40,389.67,185.09,748.04,498.7,526.69,0,0,0,0,28,23.16,Sajan et al.,2022,Nepal
2153,NC(Ref.),251.2,157,932,0,933,62.8,0,0,2.2,7,23,Simsek et al.,2022,Turkey
2154,20C,251.2,157,746,174,933,62.8,0,0,2.2,7,22,Simsek et al.,2022,Turkey
2155,40C,251.2,157,560,350,933,62.8,0,0,2.2,7,23,Simsek et al.,2022,Turkey
2156,60C,251.2,157,374,524,933,62.8,0,0,2.2,7,22,Simsek et al.,2022,Turkey
2157,80C,251.2,157,186,700,933,62.8,0,0,2.2,7,21,Simsek et al.,2022,Turkey
2158,100C,251.2,157,0,874,933,62.8,0,0,2.2,7,18,Simsek et al.,2022,Turkey
2159,NC(Ref.),251.2,157,932,0,933,62.8,0,0,2.2,28,29,Simsek et al.,2022,Turkey
2160,20C,251.2,157,746,174,933,62.8,0,0,2.2,28,27,Simsek et al.,2022,Turkey
2161,40C,251.2,157,560,350,933,62.8,0,0,2.2,28,25,Simsek et al.,2022,Turkey
2162,60C,251.2,157,374,524,933,62.8,0,0,2.2,28,24,Simsek et al.,2022,Turkey
2163,80C,251.2,157,186,700,933,62.8,0,0,2.2,28,23,Simsek et al.,2022,Turkey
2164,100C,251.2,157,0,874,933,62.8,0,0,2.2,28,23,Simsek et al.,2022,Turkey
2165,NC(Ref.),251.2,157,932,0,933,62.8,0,0,2.2,90,33,Simsek et al.,2022,Turkey
2166,20C,251.2,157,746,174,933,62.8,0,0,2.2,90,34,Simsek et al.,2022,Turkey
2167,40C,251.2,157,560,350,933,62.8,0,0,2.2,90,33,Simsek et al.,2022,Turkey
2168,60C,251.2,157,374,524,933,62.8,0,0,2.2,90,33,Simsek et al.,2022,Turkey
2169,80C,251.2,157,186,700,933,62.8,0,0,2.2,90,29,Simsek et al.,2022,Turkey
2170,100C,251.2,157,0,874,933,62.8,0,0,2.2,90,27,Simsek et al.,2022,Turkey
2171,RAC+FA20,361,162.45,0,988,659,90,0,0,36.1,28,39.27,Sunayana and Barai,2017,India
2172,RAC+FA30,316,142.2,0,1005,659,135,0,0,31.6,28,38.02,Sunayana and Barai,2017,India
2173,NAC,410,184.5,1143,0,762,0,0,0,20.5,28,38.86,Sunayana and Barai,2017,India
2174,RAC1,410,184.5,0,1060,620,0,0,0,3.69,7,21.82,Padhi et al,2018,India
2175,RAC1,410,184.5,0,1060,620,0,0,0,3.69,28,31.09,Padhi et al,2018,India
2176,RAC0L,347,177,937,0,827,0,0,0,2.43,28,30.16,Kim et al. ,2015,Korea
2177,RAC30L,347,177,656,265,827,0,0,0,2.43,28,27.34,Kim et al. ,2015,Korea
2178,RAC60L,347,177,375,529,827,0,0,0,2.43,28,29.41,Kim et al. ,2015,Korea
2179,RAC100L,347,177,0,882,827,0,0,0,2.43,28,27.92,Kim et al. ,2015,Korea
2180,RAC0M,385,176,954,0,782,0,0,0,2.7,28,34.45,Kim et al. ,2015,Korea
2181,RAC30M,385,176,668,269,782,0,0,0,2.7,28,32.43,Kim et al. ,2015,Korea
2182,RAC60M,385,176,382,539,782,0,0,0,2.7,28,31.61,Kim et al. ,2015,Korea
2183,RAC100M,385,176,0,898,782,0,0,0,2.7,28,30.4,Kim et al. ,2015,Korea
2184,RAC0H,494,163,987,0,695,0,0,0,4.94,28,45.49,Kim et al. ,2015,Korea
2185,RAC30H,494,163,691,279,695,0,0,0,4.94,28,40.72,Kim et al. ,2015,Korea
2186,RAC60H,494,163,395,557,695,0,0,0,4.94,28,45.15,Kim et al. ,2015,Korea
2187,RAC100H,494,163,0,920,695,0,0,0,4.94,28,43.75,Kim et al. ,2015,Korea
2188,,365,164.3,975,0,743,0,0,0,0,28,38.6,Kang et al. ,2014,Korea
2189,,365,164.3,828.8,146.3,743,0,0,0,0,28,32.7,Kang et al. ,2014,Korea
2190,,365,164.3,682.5,292.5,743,0,0,0,0,28,31.7,Kang et al. ,2014,Korea
2191,,365,164.3,487.5,487.5,743,0,0,0,0,28,29,Kang et al. ,2014,Korea
2192,,350,122.5,662.3,0,870,0,150,0,5,28,64.5,Kang et al. ,2014,Korea
2193,,350,122.5,563,99.4,870,0,150,0,5,28,59.4,Kang et al. ,2014,Korea
2194,,350,122.5,463.6,198.7,870,0,150,0,5,28,48.8,Kang et al. ,2014,Korea
2195,,350,140,1130,0,731,0,0,0,0,7,17.31,Hwang et al.,2013,Korea
2196,,350,140,0,1046,731,0,0,0,3.5,7,15.63,Hwang et al.,2013,Korea
2197,,245,140,0,1025,726,105,0,0,3.5,7,14.79,Hwang et al.,2013,Korea
2198,,140,140,0,1038,725,0,0,210,3.5,7,14.45,Hwang et al.,2013,Korea
2199,,350,140,1130,0,731,0,0,0,0,28,42.77,Hwang et al.,2013,Korea
2200,,350,140,0,1046,731,0,0,0,3.5,28,37.84,Hwang et al.,2013,Korea
2201,,245,140,0,1025,726,105,0,0,3.5,28,21.25,Hwang et al.,2013,Korea
2202,,140,140,0,1038,725,0,0,210,3.5,28,19.4,Hwang et al.,2013,Korea
2203,,350,140,1130,0,731,0,0,0,0,56,45.36,Hwang et al.,2013,Korea
2204,,350,140,0,1046,731,0,0,0,3.5,56,43.34,Hwang et al.,2013,Korea
2205,,245,140,0,1025,726,105,0,0,3.5,56,24.01,Hwang et al.,2013,Korea
2206,,140,140,0,1038,725,0,0,210,3.5,56,25.36,Hwang et al.,2013,Korea
2207,,350,140,1130,0,731,0,0,0,0,90,46.52,Hwang et al.,2013,Korea
2208,,350,140,0,1046,731,0,0,0,3.5,90,44.92,Hwang et al.,2013,Korea
2209,,245,140,0,1025,726,105,0,0,3.5,90,25.27,Hwang et al.,2013,Korea
2210,,140,140,0,1038,725,0,0,210,3.5,90,27.44,Hwang et al.,2013,Korea
2211,Recycled-OPC,380,171,1055,0,787,0,0,0,0,7,15.4,Ann et al,2008,Korea
2212,Recycled-30% PFA,266,171,0,1055,787,114,0,0,0,7,14.94,Ann et al,2008,Korea
2213,Recycled-65% GGBS,133,171,0,1055,787,0,0,247,0,7,14.38,Ann et al,2008,Korea
2214,Recycled-OPC,380,171,1055,0,787,0,0,0,0,28,21.74,Ann et al,2008,Korea
2215,Recycled-30% PFA,266,171,0,1055,787,114,0,0,0,28,21.37,Ann et al,2008,Korea
2216,Recycled-65% GGBS,133,171,0,1055,787,0,0,247,0,28,19.51,Ann et al,2008,Korea
2217,Recycled-OPC,380,171,1055,0,787,0,0,0,0,90,25.1,Ann et al,2008,Korea
2218,Recycled-30% PFA,266,171,0,1055,787,114,0,0,0,90,25.48,Ann et al,2008,Korea
2219,Recycled-65% GGBS,133,171,0,1055,787,0,0,247,0,90,27.71,Ann et al,2008,Korea
2220,,370,165,1260,0,650,0,0,0,2.22,28,49.23,Limbachiya et al.,2000,UK
2221,,370,165,882,378,650,0,0,0,2.22,28,48.65,Limbachiya et al.,2000,UK
2222,,370,165,630,630,650,0,0,0,2.22,28,48.85,Limbachiya et al.,2000,UK
2223,,370,165,0,1260,650,0,0,0,2.22,28,48.27,Limbachiya et al.,2000,UK
2224,,460,165,1260,0,575,0,0,0,2.76,28,57.98,Limbachiya et al.,2000,UK
2225,,460,165,882,378,575,0,0,0,2.76,28,58.46,Limbachiya et al.,2000,UK
2226,,460,165,630,630,575,0,0,0,2.76,28,58.85,Limbachiya et al.,2000,UK
2227,,460,165,0,1260,575,0,0,0,2.76,28,57.88,Limbachiya et al.,2000,UK
2228,,560,165,1260,0,495,0,0,0,3.92,28,67.79,Limbachiya et al.,2000,UK
2229,,560,165,882,378,495,0,0,0,3.92,28,67.5,Limbachiya et al.,2000,UK
2230,,560,165,630,630,495,0,0,0,3.92,28,68.08,Limbachiya et al.,2000,UK
2231,,560,165,0,1260,495,0,0,0,3.92,28,67.31,Limbachiya et al.,2000,UK
2232,RAC25,680,170,0,881,562,0,0,0,2.04,3,40.45,Biswal and Dinakar,2021,India
2233,RAC35,480,170,0,972,620,0,0,0,1.2,3,31.09,Biswal and Dinakar,2021,India
2234,RAC45,378,170,0,1023,653,0,0,0,0.76,3,18.27,Biswal and Dinakar,2021,India
2235,RAC55,309,170,0,1056,674,0,0,0,0.31,3,14.18,Biswal and Dinakar,2021,India
2236,RAC65,262,170,0,1079,688,0,0,0,0,3,12,Biswal and Dinakar,2021,India
2237,RAC75,227,170,0,1095,699,0,0,0,0,3,9.18,Biswal and Dinakar,2021,India
2238,RAG25,340,170,0,864,551,0,0,340,1.19,3,26.82,Biswal and Dinakar,2021,India
2239,RAG35,243,170,0,960,612,0,0,243,0.61,3,18.27,Biswal and Dinakar,2021,India
2240,RAG45,189,170,0,1013,647,0,0,189,0.38,3,13.82,Biswal and Dinakar,2021,India
2241,RAG55,155,170,0,1048,669,0,0,155,0.23,3,12.73,Biswal and Dinakar,2021,India
2242,RAG65,131,170,0,1072,684,0,0,131,0.13,3,11.18,Biswal and Dinakar,2021,India
2243,RAG75,113,170,0,1089,695,0,0,113,0,3,8.91,Biswal and Dinakar,2021,India
2244,RAF25,476,170,0,845,539,204,0,0,1.19,3,22.91,Biswal and Dinakar,2021,India
2245,RAF35,340,170,0,947,604,146,0,0,0.68,3,15.64,Biswal and Dinakar,2021,India
2246,RAF45,264,170,0,1004,641,113,0,0,0.4,3,9.09,Biswal and Dinakar,2021,India
2247,RAF55,216,170,0,1040,663,93,0,0,0.22,3,8.73,Biswal and Dinakar,2021,India
2248,RAF65,183,170,0,1065,679,78,0,0,0,3,6.82,Biswal and Dinakar,2021,India
2249,RAF75,159,170,0,1083,691,68,0,0,0,3,5.36,Biswal and Dinakar,2021,India
2250,RAC25,680,170,0,881,562,0,0,0,2.04,7,52.24,Biswal and Dinakar,2021,India
2251,RAC35,480,170,0,972,620,0,0,0,1.2,7,35,Biswal and Dinakar,2021,India
2252,RAC45,378,170,0,1023,653,0,0,0,0.76,7,33.73,Biswal and Dinakar,2021,India
2253,RAC55,309,170,0,1056,674,0,0,0,0.31,7,18.27,Biswal and Dinakar,2021,India
2254,RAC65,262,170,0,1079,688,0,0,0,0,7,14.55,Biswal and Dinakar,2021,India
2255,RAC75,227,170,0,1095,699,0,0,0,0,7,13.45,Biswal and Dinakar,2021,India
2256,RAG25,340,170,0,864,551,0,0,340,1.19,7,33.73,Biswal and Dinakar,2021,India
2257,RAG35,243,170,0,960,612,0,0,243,0.61,7,24.64,Biswal and Dinakar,2021,India
2258,RAG45,189,170,0,1013,647,0,0,189,0.38,7,17.45,Biswal and Dinakar,2021,India
2259,RAG55,155,170,0,1048,669,0,0,155,0.23,7,13.82,Biswal and Dinakar,2021,India
2260,RAG65,131,170,0,1072,684,0,0,131,0.13,7,9.64,Biswal and Dinakar,2021,India
2261,RAG75,113,170,0,1089,695,0,0,113,0,7,9.09,Biswal and Dinakar,2021,India
2262,RAF25,476,170,0,845,539,204,0,0,1.19,7,36.27,Biswal and Dinakar,2021,India
2263,RAF35,340,170,0,947,604,146,0,0,0.68,7,26.27,Biswal and Dinakar,2021,India
2264,RAF45,264,170,0,1004,641,113,0,0,0.4,7,19.55,Biswal and Dinakar,2021,India
2265,RAF55,216,170,0,1040,663,93,0,0,0.22,7,16.36,Biswal and Dinakar,2021,India
2266,RAF65,183,170,0,1065,679,78,0,0,0,7,13.55,Biswal and Dinakar,2021,India
2267,RAF75,159,170,0,1083,691,68,0,0,0,7,11,Biswal and Dinakar,2021,India
2268,RAC25,680,170,0,881,562,0,0,0,2.04,28,65.82,Biswal and Dinakar,2021,India
2269,RAC35,480,170,0,972,620,0,0,0,1.2,28,45.45,Biswal and Dinakar,2021,India
2270,RAC45,378,170,0,1023,653,0,0,0,0.76,28,34.09,Biswal and Dinakar,2021,India
2271,RAC55,309,170,0,1056,674,0,0,0,0.31,28,25.45,Biswal and Dinakar,2021,India
2272,RAC65,262,170,0,1079,688,0,0,0,0,28,18.18,Biswal and Dinakar,2021,India
2273,RAC75,227,170,0,1095,699,0,0,0,0,28,16.82,Biswal and Dinakar,2021,India
2274,RAG25,340,170,0,864,551,0,0,340,1.19,28,61.22,Biswal and Dinakar,2021,India
2275,RAG35,243,170,0,960,612,0,0,243,0.61,28,38.64,Biswal and Dinakar,2021,India
2276,RAG45,189,170,0,1013,647,0,0,189,0.38,28,27.73,Biswal and Dinakar,2021,India
2277,RAG55,155,170,0,1048,669,0,0,155,0.23,28,22.64,Biswal and Dinakar,2021,India
2278,RAG65,131,170,0,1072,684,0,0,131,0.13,28,17.27,Biswal and Dinakar,2021,India
2279,RAG75,113,170,0,1089,695,0,0,113,0,28,14.55,Biswal and Dinakar,2021,India
2280,RAF25,476,170,0,845,539,204,0,0,1.19,28,56.12,Biswal and Dinakar,2021,India
2281,RAF35,340,170,0,947,604,146,0,0,0.68,28,36.82,Biswal and Dinakar,2021,India
2282,RAF45,264,170,0,1004,641,113,0,0,0.4,28,31.64,Biswal and Dinakar,2021,India
2283,RAF55,216,170,0,1040,663,93,0,0,0.22,28,26.36,Biswal and Dinakar,2021,India
2284,RAF65,183,170,0,1065,679,78,0,0,0,28,16.82,Biswal and Dinakar,2021,India
2285,RAF75,159,170,0,1083,691,68,0,0,0,28,10.91,Biswal and Dinakar,2021,India
2286,RAC25,680,170,0,881,562,0,0,0,2.04,90,66.84,Biswal and Dinakar,2021,India
2287,RAC35,480,170,0,972,620,0,0,0,1.2,90,52.14,Biswal and Dinakar,2021,India
2288,RAC45,378,170,0,1023,653,0,0,0,0.76,90,36.82,Biswal and Dinakar,2021,India
2289,RAC55,309,170,0,1056,674,0,0,0,0.31,90,28.36,Biswal and Dinakar,2021,India
2290,RAC65,262,170,0,1079,688,0,0,0,0,90,19.55,Biswal and Dinakar,2021,India
2291,RAC75,227,170,0,1095,699,0,0,0,0,90,18.18,Biswal and Dinakar,2021,India
2292,RAG25,340,170,0,864,551,0,0,340,1.19,90,69.39,Biswal and Dinakar,2021,India
2293,RAG35,243,170,0,960,612,0,0,243,0.61,90,56.12,Biswal and Dinakar,2021,India
2294,RAG45,189,170,0,1013,647,0,0,189,0.38,90,39.18,Biswal and Dinakar,2021,India
2295,RAG55,155,170,0,1048,669,0,0,155,0.23,90,31,Biswal and Dinakar,2021,India
2296,RAG65,131,170,0,1072,684,0,0,131,0.13,90,21.36,Biswal and Dinakar,2021,India
2297,RAG75,113,170,0,1089,695,0,0,113,0,90,19.55,Biswal and Dinakar,2021,India
2298,RAF25,476,170,0,845,539,204,0,0,1.19,90,63.78,Biswal and Dinakar,2021,India
2299,RAF35,340,170,0,947,604,146,0,0,0.68,90,41.36,Biswal and Dinakar,2021,India
2300,RAF45,264,170,0,1004,641,113,0,0,0.4,90,43.64,Biswal and Dinakar,2021,India
2301,RAF55,216,170,0,1040,663,93,0,0,0.22,90,29,Biswal and Dinakar,2021,India
2302,RAF65,183,170,0,1065,679,78,0,0,0,90,19.82,Biswal and Dinakar,2021,India
2303,RAF75,159,170,0,1083,691,68,0,0,0,90,13.55,Biswal and Dinakar,2021,India
2304,,360,196,1110,0,672,0,0,0,0,28,30.72,Sahoo and Singh,2021,India
2305,,360,196,555,505,672,0,0,0,0,28,29.28,Sahoo and Singh,2021,India
2306,,360,196,0,1010,672,0,0,0,0,28,30.31,Sahoo and Singh,2021,India
2307,,460,150,1120,0,640,0,0,0,2.55,28,45.05,Sahoo and Singh,2021,India
2308,,460,150,560,510,640,0,0,0,2.55,28,44.85,Sahoo and Singh,2021,India
2309,,460,150,0,1019,640,0,0,0,2.55,28,44.33,Sahoo and Singh,2021,India
2310,,550,158,1040,0,682,0,38.41,0,3.68,28,63.75,Sahoo and Singh,2021,India
2311,,550,158,520,473,682,0,38.41,0,3.68,28,59.17,Sahoo and Singh,2021,India
2312,,550,158,0,947,682,0,38.41,0,3.68,28,60.42,Sahoo and Singh,2021,India
