Repository: kevinharperr/concrete-mix-database

# Concrete Mix Database Web Application

## Project Overview

This web application is designed to manage and explore data from a PostgreSQL database containing information about concrete materials, mix compositions, performance test results, and sustainability metrics. It provides functionalities for viewing, adding, searching, and filtering concrete mix data, with a focus on usability and data integrity. The application has been consolidated into a single "cdb_app" structure for improved maintainability.

## Technology Stack

*   **Backend Framework:** Python 3.x with Django 5.x
*   **Database:** PostgreSQL (connected via `psycopg2-binary`)
*   **Frontend:** Django Templates, Bootstrap 5
*   **Forms:** Django Forms with `django-crispy-forms` and `crispy-bootstrap5`
*   **Authentication:** `django-allauth` (handling email/password and Google Sign-In setup)
*   **Filtering:** `django-filter`

## Database

*   **System:** PostgreSQL
*   **Database Name:** `concrete_mix_db`
*   **Core Tables:**
    *   `bibliographic_reference`: Source documents (papers, reports).
    *   `material`: Core material information.
    *   `material_property`: Properties of materials.
    *   `material_class`: High-level material classifications (e.g., "cement", "SCM").
    *   `concrete_mix`: Core mix design information.
    *   `mix_component`: Links materials to concrete mixes with dosage information.
    *   `performance_result`: Results from performance tests (e.g., compressive strength).
    *   `sustainability_metric`: Environmental impact values (e.g., CO2 emissions, energy use).
    *   `dataset`: Information about source datasets.
    *   `specimen`: Test specimen details.
    *   `test_method`: Test methods used for performance results.
    *   `unit_lookup`: Units and conversion factors.
    *   `sustainabilitymetrics`: Environmental impact data for mixes.
*   **Django Model Management:** The Django models corresponding to the tables above have `class Meta: managed = False`. This means Django will *not* create, modify, or delete these tables during migrations. They are assumed to exist and be managed externally (e.g., via pgAdmin or separate scripts). Django *will* manage tables for its own apps (auth, admin, sessions) and third-party apps (`allauth`).
*   **Primary Key Sequences:** If you encounter `IntegrityError` related to duplicate primary keys (e.g., `material_id`, `mix_id`) when adding data through the web application after manual database operations, the PostgreSQL sequence generators might be out of sync. You can reset them using `setval` in pgAdmin:
    ```sql
    -- Example for material table (replace sequence/table/column names if different)
    SELECT setval('material_material_id_seq', (SELECT MAX(material_id) FROM material));
    -- Example for concretemix table
    SELECT setval('concretemix_mix_id_seq', (SELECT MAX(mix_id) FROM concretemix));
    ```

## Application Structure

*   `manage.py`: Django's command-line utility.
*   `concrete_mix_project/`: Main project directory.
    *   `settings.py`: Project configuration (database, apps, static files, etc.).
    *   `urls.py`: Project-level URL routing.
    *   `wsgi.py`/`asgi.py`: Server gateway interfaces.
*   `cdb_app/`: The core application for concrete mix database.
    *   `models.py`: Defines Django models reflecting the refined database schema.
    *   `views.py`: Contains the logic for handling requests and rendering pages.
    *   `urls.py`: App-specific URL routing.

### Near-Term TODOs (Focus on Analysis with Existing Data):

1. **Strength Classification System (EN & ASTM Standards)**
   * Add concrete strength class fields (C20/25, C25/30, etc. for EN; 3000psi, 4000psi, etc. for ASTM)
   * Implement automatic classification based on 28-day strength results
   * Create filtered views by strength class

2. **Data Completeness Assessment**
   * Add completeness indicators for each mix record (basic/complete)
   * Implement data validation rules for critical parameters
   * Flag mixes with missing essential components (cement, water)

3. **Basic Parameter Correlation Analysis**
   * Create scatter plot visualizations for key relationships:
     - Water-cement ratio vs. strength
     - Cement content vs. strength
     - Supplementary material proportions vs. strength
   * Add statistical correlation indicators (R²)

4. **Clinker Reduction Analysis**
   * Add clinker factor calculation field
   * Create visualization comparing clinker factor to strength development
   * Implement clinker replacement ratio metrics

5. **Mix Composition Comparison Tool**
   * Implement side-by-side comparison view for multiple mixes
   * Add normalized comparison metrics (per m³, per MPa)
   * Create visual highlighting of key differences between compositions

6. **Performance Data Export**
   * Add CSV/Excel export with complete mix data
   * Create customizable export templates for research analysis
   * Implement batch export for statistical processing

File: etl/ds6.csv (part 1 of 5)
reference_no,study_number,mix_number,author,year,specimen_code,Cement (kg/m3),fly_ash_kg_m3,ggbfs_kg_m3,silica_fume_kg_m3,kaolin_kgm3,other_scm1_kg_m3,other_scm1_type,other_scm2_kg_m3,other_scm2_type,nca_kg_m3,rca_kg_m3,nfa_kg_m3,rca_volume_ratio_%,water_kg_m3,added_water_kg_m3,superplasticizer_kg_m3,water_eff_kg_m3,wbr_total,b_coarseagg_ratio,binder_fineagg_ratio,nca1_sg,nca1_nms_mm,nca1_material_type,nca1_crushing_index_pct,nca1_la_abrasion_pct,nca1_fineness_modulus,nca1_w_abs_pct,nca2_sg,nca2_nms_mm,nca2_material_type,nca2_crushing_index_pct,nca2_la_abrasion_pct,nca2_fineness_modulus,nca2_w_abs_pct,rca1_sg,rca1_nms_mm,rca1_material_type,rca1_crushing_index_pct,rca1_la_abrasion_pct,rca1_fineness_modulus,rca1_w_abs_pct,rca2_sg,rca2_nms_mm,rca2_material_type,rca2_crushing_index_pct,rca2_la_abrasion_pct,rca2_fineness_modulus,rca2_w_abs_pct,nfa1_sg,nfa1_nms_mm,nfa1_material_type,nfa1_crushing_index_pct,nfa1_la_abrasion_pct,nfa1_fineness_modulus,nfa1_w_abs_pct,nfa2_sg,nfa2_nms_mm,nfa2_material_type,nfa2_crushing_index_pct,nfa2_la_abrasion_pct,nfa2_fineness_modulus,nfa2_w_abs_pct,reactivity_modulus,silica_modulus,alumina_modulus,cube_dimension,fc_cube_1d_mpa,fc_cube_3d_mpa,fc_cube_7d_mpa,fc_cube_14d_mpa,fc_cube_21d_mpa,fc_cube_28d_mpa,fc_cube_56d_mpa,fc_cube_90d_mpa,fc_cube_180d_mpa,cyl_dia_mm,cyl_height_mm,fc_cyl_1d_mpa,fc_cyl_3d_mpa,fc_cyl_7d_mpa,fc_cyl_14d_mpa,fc_cyl_21d_mpa,fc_cyl_28d_mpa,fc_cyl_56d_mpa,fc_cyl_90d_mpa,fc_cyl_180d_mpa
[44],1,1,Kou ,2006,R0,410,0,,,,,,,,1048,0,642,0%,225,,,225,0.55,0.39,0.64,2.62,20,Crushed granite,,,,1.11,,,,,,,,2.58,20,C&D waste,,,,3.52,2.49,10,C&D waste,,,,4.26,2.63,,River sand,,,,0.88,,,,,,,,3.723610403,1.841314554,2.207831325,100,12.8,23.3,30.2,,,48.6,,52.7,,,,,,,,,,,,
[44],1,2,Kou ,2006,R20,410,0,,,,,,,,840,204,642,20%,225,,,225,0.55,0.39,0.64,2.62,20,Crushed granite,,,,1.11,,,,,,,,2.58,20,C&D waste,,,,3.52,2.49,10,C&D waste,,,,4.26,2.63,,River sand,,,,0.88,,,,,,,,3.723610403,1.841314554,2.207831325,100,11.9,22.4,29.1,,,45.3,,50.8,,,,,,,,,,,,
[44],1,3,Kou ,2006,R50,410,0,,,,,,,,524,506,642,50%,225,,,225,0.55,0.4,0.64,2.62,20,Crushed granite,,,,1.11,,,,,,,,2.58,20,C&D waste,,,,3.52,2.49,10,C&D waste,,,,4.26,2.63,,River sand,,,,0.88,,,,,,,,3.723610403,1.841314554,2.207831325,100,11.6,21.8,27.6,,,42.5,,49.5,,,,,,,,,,,,
[44],1,4,Kou ,2006,R100,410,0,,,,,,,,0,1017,642,100%,225,,,225,0.55,0.4,0.64,2.62,20,Crushed granite,,,,1.11,,,,,,,,2.58,20,C&D waste,,,,3.52,2.49,10,C&D waste,,,,4.26,2.63,,River sand,,,,0.88,,,,,,,,3.723610403,1.841314554,2.207831325,100,10.2,18.6,24.4,,,38.1,,45.5,,,,,,,,,,,,
[44],1,5,Kou ,2006,r-R0,307.5,102.5,,,,,,,,1048,0,611,0%,225,,,225,0.55,0.39,0.67,2.62,20,Crushed granite,,,,1.11,,,,,,,,2.58,20,C&D waste,,,,3.52,2.49,10,C&D waste,,,,4.26,2.63,,River sand,,,,0.88,,,,,,,,2.953035325,1.765999695,3.287491814,100,12.1,22.8,28.6,,,43.6,,57.9,,,,,,,,,,,,
[44],1,6,Kou ,2006,r-R20F25,307.5,102.5,,,,,,,,840,204,611,20%,225,,,225,0.55,0.39,0.67,2.62,20,Crushed granite,,,,1.11,,,,,,,,2.58,20,C&D waste,,,,3.52,2.49,10,C&D waste,,,,4.26,2.63,,River sand,,,,0.88,,,,,,,,2.953035325,1.765999695,3.287491814,100,11.5,24.3,32.8,,,42.8,,57.3,,,,,,,,,,,,
[44],1,7,Kou ,2006,r-R50F25,307.5,102.5,,,,,,,,524,506,611,50%,225,,,225,0.55,0.4,0.67,2.62,20,Crushed granite,,,,1.11,,,,,,,,2.58,20,C&D waste,,,,3.52,2.49,10,C&D waste,,,,4.26,2.63,,River sand,,,,0.88,,,,,,,,2.953035325,1.765999695,3.287491814,100,11.1,22.9,30.4,,,41.7,,53.4,,,,,,,,,,,,
[44],1,8,Kou ,2006,r-R100F25,307.5,102.5,,,,,,,,0,1017,611,100%,225,,,225,0.55,0.4,0.67,2.62,20,Crushed granite,,,,1.11,,,,,,,,2.58,20,C&D waste,,,,3.52,2.49,10,C&D waste,,,,4.26,2.63,,River sand,,,,0.88,,,,,,,,2.953035325,1.765999695,3.287491814,100,9.4,19.1,25.1,,,36.8,,50.1,,,,,,,,,,,,
[44],1,9,Kou ,2006,r-R0F35,266.5,143.5,,,,,,,,1048,0,598,0%,225,,,225,0.55,0.39,0.69,2.62,20,Crushed granite,,,,1.11,,,,,,,,2.58,20,C&D waste,,,,3.52,2.49,10,C&D waste,,,,4.26,2.63,,River sand,,,,0.88,,,,,,,,2.644805293,1.748800558,3.644466575,100,7.7,16.6,22.5,,,40.7,,47.8,,,,,,,,,,,,
[44],1,10,Kou ,2006,r-R20F35,266.5,143.5,,,,,,,,840,204,598,20%,225,,,225,0.55,0.39,0.69,2.62,20,Crushed granite,,,,1.11,,,,,,,,2.58,20,C&D waste,,,,3.52,2.49,10,C&D waste,,,,4.26,2.63,,River sand,,,,0.88,,,,,,,,2.644805293,1.748800558,3.644466575,100,6.6,16.4,20.9,,,41,,46.6,,,,,,,,,,,,
[44],1,11,Kou ,2006,r-R50F35,266.5,143.5,,,,,,,,524,506,598,50%,225,,,225,0.55,0.4,0.69,2.62,20,Crushed granite,,,,1.11,,,,,,,,2.58,20,C&D waste,,,,3.52,2.49,10,C&D waste,,,,4.26,2.63,,River sand,,,,0.88,,,,,,,,2.644805293,1.748800558,3.644466575,100,5.9,15.2,20.4,,,37.1,,43.2,,,,,,,,,,,,
[44],1,12,Kou ,2006,r-R100F35,266.5,143.5,,,,,,,,0,1017,598,100%,225,,,225,0.55,0.4,0.69,2.62,20,Crushed granite,,,,1.11,,,,,,,,2.58,20,C&D waste,,,,3.52,2.49,10,C&D waste,,,,4.26,2.63,,River sand,,,,0.88,,,,,,,,2.644805293,1.748800558,3.644466575,100,4.8,14.6,19.4,,,25.2,,37.4,,,,,,,,,,,,
[44],1,13,Kou ,2006,R0,400,0,,,,,,,,1108,0,708,0%,180,,,180,0.45,0.36,0.56,2.62,20,Crushed granite,,,,1.11,,,,,,,,2.58,20,C&D waste,,,,3.52,2.49,10,C&D waste,,,,4.26,2.63,,River sand,,,,0.88,,,,,,,,3.723610403,1.841314554,2.207831325,100,25.8,45.8,53.8,,,66.8,,72.3,,,,,,,,,,,,
[44],1,14,Kou ,2006,R20,400,0,,,,,,,,886,215,708,20%,180,,,180,0.45,0.36,0.56,2.62,20,Crushed granite,,,,1.11,,,,,,,,2.58,20,C&D waste,,,,3.52,2.49,10,C&D waste,,,,4.26,2.63,,River sand,,,,0.88,,,,,,,,3.723610403,1.841314554,2.207831325,100,23.6,43.2,51.2,,,62.4,,68,,,,,,,,,,,,
[44],1,15,Kou ,2006,R50,400,0,,,,,,,,554,538,708,50%,180,,,180,0.45,0.37,0.56,2.62,20,Crushed granite,,,,1.11,,,,,,,,2.58,20,C&D waste,,,,3.52,2.49,10,C&D waste,,,,4.26,2.63,,River sand,,,,0.88,,,,,,,,3.723610403,1.841314554,2.207831325,100,21.1,40.3,44.8,,,55.8,,61.5,,,,,,,,,,,,
[44],1,16,Kou ,2006,R100,400,0,,,,,,,,0,1075,708,100%,180,,,180,0.45,0.37,0.56,2.62,20,Crushed granite,,,,1.11,,,,,,,,2.58,20,C&D waste,,,,3.52,2.49,10,C&D waste,,,,4.26,2.63,,River sand,,,,0.88,,,,,,,,3.723610403,1.841314554,2.207831325,100,15.5,26.8,36.2,,,42,,50.2,,,,,,,,,,,,
[44],1,17,Kou ,2006,r-R0,300,100,,,,,,,,1108,0,688,0%,180,,,180,0.45,0.36,0.58,2.62,20,Crushed granite,,,,1.11,,,,,,,,2.58,20,C&D waste,,,,3.52,2.49,10,C&D waste,,,,4.26,2.63,,River sand,,,,0.88,,,,,,,,2.953035325,1.765999695,3.287491814,100,17.6,32.6,39.9,,,54.4,,69,,,,,,,,,,,,
[44],1,18,Kou ,2006,r-R20F25,300,100,,,,,,,,886,215,688,20%,180,,,180,0.45,0.36,0.58,2.62,20,Crushed granite,,,,1.11,,,,,,,,2.58,20,C&D waste,,,,3.52,2.49,10,C&D waste,,,,4.26,2.63,,River sand,,,,0.88,,,,,,,,2.953035325,1.765999695,3.287491814,100,13.2,28.9,34.1,,,49.7,,68.7,,,,,,,,,,,,
[44],1,19,Kou ,2006,r-R50F25,300,100,,,,,,,,554,538,688,50%,180,,,180,0.45,0.37,0.58,2.62,20,Crushed granite,,,,1.11,,,,,,,,2.58,20,C&D waste,,,,3.52,2.49,10,C&D waste,,,,4.26,2.63,,River sand,,,,0.88,,,,,,,,2.953035325,1.765999695,3.287491814,100,11.6,25.7,31.3,,,44.3,,65.2,,,,,,,,,,,,
[44],1,20,Kou ,2006,r-R100F25,300,100,,,,,,,,0,1075,688,100%,180,,,180,0.45,0.37,0.58,2.62,20,Crushed granite,,,,1.11,,,,,,,,2.58,20,C&D waste,,,,3.52,2.49,10,C&D waste,,,,4.26,2.63,,River sand,,,,0.88,,,,,,,,2.953035325,1.765999695,3.287491814,100,11.1,21.4,28.6,,,39.5,,52.3,,,,,,,,,,,,
[44],1,21,Kou ,2006,r-R0F35,260,140,,,,,,,,1108,0,668,0%,180,,,180,0.45,0.36,0.6,2.62,20,Crushed granite,,,,1.11,,,,,,,,2.58,20,C&D waste,,,,3.52,2.49,10,C&D waste,,,,4.26,2.63,,River sand,,,,0.88,,,,,,,,2.644805293,1.748800558,3.644466575,100,12.8,25.6,30.6,,,45.9,,56.6,,,,,,,,,,,,
[44],1,22,Kou ,2006,r-R20F35,260,140,,,,,,,,886,215,668,20%,180,,,180,0.45,0.36,0.6,2.62,20,Crushed granite,,,,1.11,,,,,,,,2.58,20,C&D waste,,,,3.52,2.49,10,C&D waste,,,,4.26,2.63,,River sand,,,,0.88,,,,,,,,2.644805293,1.748800558,3.644466575,100,11.6,23.6,28.5,,,43.6,,55.8,,,,,,,,,,,,
[44],1,23,Kou ,2006,r-R50F35,260,140,,,,,,,,554,538,668,50%,180,,,180,0.45,0.37,0.6,2.62,20,Crushed granite,,,,1.11,,,,,,,,2.58,20,C&D waste,,,,3.52,2.49,10,C&D waste,,,,4.26,2.63,,River sand,,,,0.88,,,,,,,,2.644805293,1.748800558,3.644466575,100,10.9,21.2,26.3,,,40.4,,52.3,,,,,,,,,,,,
[44],1,24,Kou ,2006,r-R100F35,260,140,,,,,,,,0,1075,668,100%,180,,,180,0.45,0.37,0.6,2.62,20,Crushed granite,,,,1.11,,,,,,,,2.58,20,C&D waste,,,,3.52,2.49,10,C&D waste,,,,4.26,2.63,,River sand,,,,0.88,,,,,,,,2.644805293,1.748800558,3.644466575,100,9.9,20.5,25.3,,,38.3,,50.9,,,,,,,,,,,,
[44],1,25,Kou ,2006,R0,410,0,,,,,,,,1048,0,642,0%,225,,,225,0.55,0.39,0.64,2.62,20,Crushed granite,,,,1.11,,,,,,,,2.58,20,C&D waste,,,,3.52,2.49,10,C&D waste,,,,4.26,2.63,,River sand,,,,0.88,,,,,,,,3.723610403,1.841314554,2.207831325,100,12.8,23.3,30.2,,,48.6,,52.7,,,,,,,,,,,,
[44],1,26,Kou ,2006,R20,410,0,,,,,,,,840,204,642,20%,225,,,225,0.55,0.39,0.64,2.62,20,Crushed granite,,,,1.11,,,,,,,,2.58,20,C&D waste,,,,3.52,2.49,10,C&D waste,,,,4.26,2.63,,River sand,,,,0.88,,,,,,,,3.723610403,1.841314554,2.207831325,100,11.9,22.4,29.1,,,45.3,,50.8,,,,,,,,,,,,
[44],1,27,Kou ,2006,R50,410,0,,,,,,,,524,506,642,50%,225,,,225,0.55,0.4,0.64,2.62,20,Crushed granite,,,,1.11,,,,,,,,2.58,20,C&D waste,,,,3.52,2.49,10,C&D waste,,,,4.26,2.63,,River sand,,,,0.88,,,,,,,,3.723610403,1.841314554,2.207831325,100,11.6,21.8,27.6,,,42.5,,49.5,,,,,,,,,,,,
[44],1,28,Kou ,2006,R100,410,0,,,,,,,,0,1017,642,100%,225,,,225,0.55,0.4,0.64,2.62,20,Crushed granite,,,,1.11,,,,,,,,2.58,20,C&D waste,,,,3.52,2.49,10,C&D waste,,,,4.26,2.63,,River sand,,,,0.88,,,,,,,,3.723610403,1.841314554,2.207831325,100,10.2,18.6,24.4,,,38.1,,45.5,,,,,,,,,,,,
[44],1,29,Kou ,2006,a-R0,384.375,128.125,,,,,,,,992,0,582,0%,225,,,225,0.44,0.52,0.88,2.62,20,Crushed granite,,,,1.11,,,,,,,,2.58,20,C&D waste,,,,3.52,2.49,10,C&D waste,,,,4.26,2.63,,River sand,,,,0.88,,,,,,,,2.953035325,1.765999695,3.287491814,100,15.6,30.4,38.8,,,52.9,,68.8,,,,,,,,,,,,
[44],1,30,Kou ,2006,a-R20F25,384.375,128.125,,,,,,,,794,193,582,20%,225,,,225,0.44,0.52,0.88,2.62,20,Crushed granite,,,,1.11,,,,,,,,2.58,20,C&D waste,,,,3.52,2.49,10,C&D waste,,,,4.26,2.63,,River sand,,,,0.88,,,,,,,,2.953035325,1.765999695,3.287491814,100,14.8,29.5,37.9,,,50.1,,65.9,,,,,,,,,,,,
[44],1,31,Kou ,2006,a-R50F25,384.375,128.125,,,,,,,,496,482,582,50%,225,,,225,0.44,0.52,0.88,2.62,20,Crushed granite,,,,1.11,,,,,,,,2.58,20,C&D waste,,,,3.52,2.49,10,C&D waste,,,,4.26,2.63,,River sand,,,,0.88,,,,,,,,2.953035325,1.765999695,3.287491814,100,14.1,28.4,37,,,48.1,,63.7,,,,,,,,,,,,
[44],1,32,Kou ,2006,a-R100F25,384.375,128.125,,,,,,,,0,963,582,100%,225,,,225,0.44,0.53,0.88,2.62,20,Crushed granite,,,,1.11,,,,,,,,2.58,20,C&D waste,,,,3.52,2.49,10,C&D waste,,,,4.26,2.63,,River sand,,,,0.88,,,,,,,,2.953035325,1.765999695,3.287491814,100,16.3,29,36.3,,,45.3,,65.4,,,,,,,,,,,,
[44],1,33,Kou ,2006,a-R0F35,359.775,193.725,,,,,,,,1048,0,598,0%,225,,2.8,227,0.41,0.53,0.93,2.62,20,Crushed granite,,,,1.11,,,,,,,,2.58,20,C&D waste,,,,3.52,2.49,10,C&D waste,,,,4.26,2.63,,River sand,,,,0.88,,,,,,,,2.644805293,1.748800558,3.644466575,100,25.8,42.4,50.6,,,68.9,,75.8,,,,,,,,,,,,
[44],1,34,Kou ,2006,a-R20F35,359.775,193.725,,,,,,,,840,204,598,20%,225,,2.8,227,0.41,0.53,0.93,2.62,20,Crushed granite,,,,1.11,,,,,,,,2.58,20,C&D waste,,,,3.52,2.49,10,C&D waste,,,,4.26,2.63,,River sand,,,,0.88,,,,,,,,2.644805293,1.748800558,3.644466575,100,24.7,40.1,46.2,,,63,,76.2,,,,,,,,,,,,
[44],1,35,Kou ,2006,a-R50F35,359.775,193.725,,,,,,,,524,506,598,50%,225,,2.8,227,0.41,0.54,0.93,2.62,20,Crushed granite,,,,1.11,,,,,,,,2.58,20,C&D waste,,,,3.52,2.49,10,C&D waste,,,,4.26,2.63,,River sand,,,,0.88,,,,,,,,2.644805293,1.748800558,3.644466575,100,22.4,38.4,44.5,,,56.5,,73.5,,,,,,,,,,,,
[44],1,36,Kou ,2006,a-R100F35,359.775,193.725,,,,,,,,0,1017,598,100%,225,,2.8,227,0.41,0.54,0.93,2.62,20,Crushed granite,,,,1.11,,,,,,,,2.58,20,C&D waste,,,,3.52,2.49,10,C&D waste,,,,4.26,2.63,,River sand,,,,0.88,,,,,,,,2.644805293,1.748800558,3.644466575,100,18.6,32.3,39,,,54.5,,69,,,,,,,,,,,,
[44],1,37,Kou ,2006,R0,410,0,,,,,,,,1081,0,662,0%,205,,,205,0.5,0.38,0.62,2.62,20,Crushed granite,,,,1.11,,,,,,,,2.58,20,C&D waste,,,,3.52,2.49,10,C&D waste,,,,4.26,2.63,,River sand,,,,0.88,,,,,,,,3.723610403,1.841314554,2.207831325,100,20.5,36.2,42.8,,,54.1,,57.6,,,,,,,,,,,,
[44],1,38,Kou ,2006,R20,410,0,,,,,,,,865,210,662,20%,205,,,205,0.5,0.38,0.62,2.62,20,Crushed granite,,,,1.11,,,,,,,,2.58,20,C&D waste,,,,3.52,2.49,10,C&D waste,,,,4.26,2.63,,River sand,,,,0.88,,,,,,,,3.723610403,1.841314554,2.207831325,100,18.5,35.5,39.2,,,51.7,,55.8,,,,,,,,,,,,
[44],1,39,Kou ,2006,R50,410,0,,,,,,,,541,525,662,50%,205,,,205,0.5,0.38,0.62,2.62,20,Crushed granite,,,,1.11,,,,,,,,2.58,20,C&D waste,,,,3.52,2.49,10,C&D waste,,,,4.26,2.63,,River sand,,,,0.88,,,,,,,,3.723610403,1.841314554,2.207831325,100,16.7,31.1,38.4,,,47.1,,53.6,,,,,,,,,,,,
[44],1,40,Kou ,2006,R100,410,0,,,,,,,,0,1049,662,100%,205,,,205,0.5,0.39,0.62,2.62,20,Crushed granite,,,,1.11,,,,,,,,2.58,20,C&D waste,,,,3.52,2.49,10,C&D waste,,,,4.26,2.63,,River sand,,,,0.88,,,,,,,,3.723610403,1.841314554,2.207831325,100,13.9,23.1,31.8,,,43.4,,50.7,,,,,,,,,,,,
[44],1,41,Kou ,2006,a-R0,384.375,128.125,,,,,,,,1009,0,618,0%,205,,,205,0.4,0.51,0.83,2.62,20,Crushed granite,,,,1.11,,,,,,,,2.58,20,C&D waste,,,,3.52,2.49,10,C&D waste,,,,4.26,2.63,,River sand,,,,0.88,,,,,,,,2.953035325,1.765999695,3.287491814,100,22.5,37.6,43,,,57.6,,72.8,,,,,,,,,,,,
[44],1,42,Kou ,2006,a-R20F25,384.375,128.125,,,,,,,,802,196,618,20%,205,,,205,0.4,0.51,0.83,2.62,20,Crushed granite,,,,1.11,,,,,,,,2.58,20,C&D waste,,,,3.52,2.49,10,C&D waste,,,,4.26,2.63,,River sand,,,,0.88,,,,,,,,2.953035325,1.765999695,3.287491814,100,21,35.4,42.2,,,55.8,,71.4,,,,,,,,,,,,
[44],1,43,Kou ,2006,a-R50F25,384.375,128.125,,,,,,,,505,489,618,50%,205,,,205,0.4,0.52,0.83,2.62,20,Crushed granite,,,,1.11,,,,,,,,2.58,20,C&D waste,,,,3.52,2.49,10,C&D waste,,,,4.26,2.63,,River sand,,,,0.88,,,,,,,,2.953035325,1.765999695,3.287491814,100,20,34.7,41.9,,,52.5,,71,,,,,,,,,,,,
[44],1,44,Kou ,2006,a-R100F25,384.375,128.125,,,,,,,,0,979,618,100%,205,,,205,0.4,0.52,0.83,2.62,20,Crushed granite,,,,1.11,,,,,,,,2.58,20,C&D waste,,,,3.52,2.49,10,C&D waste,,,,4.26,2.63,,River sand,,,,0.88,,,,,,,,2.953035325,1.765999695,3.287491814,100,16.5,33.5,39.5,,,51.2,,71.5,,,,,,,,,,,,
[44],1,45,Kou ,2006,R0,400,0,,,,,,,,1108,0,708,0%,180,,,180,0.45,0.36,0.56,2.62,20,Crushed granite,,,,1.11,,,,,,,,2.58,20,C&D waste,,,,3.52,2.49,10,C&D waste,,,,4.26,2.63,,River sand,,,,0.88,,,,,,,,3.723610403,1.841314554,2.207831325,100,25.8,45.8,53.7,,,66.8,,72.3,,,,,,,,,,,,
[44],1,46,Kou ,2006,R20,400,0,,,,,,,,886,215,708,20%,180,,,180,0.45,0.36,0.56,2.62,20,Crushed granite,,,,1.11,,,,,,,,2.58,20,C&D waste,,,,3.52,2.49,10,C&D waste,,,,4.26,2.63,,River sand,,,,0.88,,,,,,,,3.723610403,1.841314554,2.207831325,100,23.6,43.2,51.2,,,62.4,,68,,,,,,,,,,,,
[44],1,47,Kou ,2006,R50,400,0,,,,,,,,554,538,708,50%,180,,,180,0.45,0.37,0.56,2.62,20,Crushed granite,,,,1.11,,,,,,,,2.58,20,C&D waste,,,,3.52,2.49,10,C&D waste,,,,4.26,2.63,,River sand,,,,0.88,,,,,,,,3.723610403,1.841314554,2.207831325,100,21.1,40.3,49.8,,,56.8,,61.5,,,,,,,,,,,,
[44],1,48,Kou ,2006,R100,400,0,,,,,,,,0,1075,708,100%,180,,,180,0.45,0.37,0.56,2.62,20,Crushed granite,,,,1.11,,,,,,,,2.58,20,C&D waste,,,,3.52,2.49,10,C&D waste,,,,4.26,2.63,,River sand,,,,0.88,,,,,,,,3.723610403,1.841314554,2.207831325,100,15.5,26.8,36.2,,,52.1,,57.2,,,,,,,,,,,,
[44],1,49,Kou ,2006,a-R0,375,125,,,,,,,,1040,0,665,0%,180,,,180,0.36,0.48,0.75,2.62,20,Crushed granite,,,,1.11,,,,,,,,2.58,20,C&D waste,,,,3.52,2.49,10,C&D waste,,,,4.26,2.63,,River sand,,,,0.88,,,,,,,,2.953035325,1.765999695,3.287491814,100,24.7,45.5,53.5,,,70.1,,85.2,,,,,,,,,,,,
[44],1,50,Kou ,2006,a-R20F25,375,125,,,,,,,,802,202,665,20%,180,,,180,0.36,0.5,0.75,2.62,20,Crushed granite,,,,1.11,,,,,,,,2.58,20,C&D waste,,,,3.52,2.49,10,C&D waste,,,,4.26,2.63,,River sand,,,,0.88,,,,,,,,2.953035325,1.765999695,3.287491814,100,24.1,45.1,52,,,67.3,,80.2,,,,,,,,,,,,
[44],1,51,Kou ,2006,a-R50F25,375,125,,,,,,,,520,504,665,50%,180,,,180,0.36,0.49,0.75,2.62,20,Crushed granite,,,,1.11,,,,,,,,2.58,20,C&D waste,,,,3.52,2.49,10,C&D waste,,,,4.26,2.63,,River sand,,,,0.88,,,,,,,,2.953035325,1.765999695,3.287491814,100,23.2,44.9,49.7,,,63.4,,74.4,,,,,,,,,,,,
[44],1,52,Kou ,2006,a-R100F25,375,125,,,,,,,,0,1009,665,100%,180,,,180,0.36,0.5,0.75,2.62,20,Crushed granite,,,,1.11,,,,,,,,2.58,20,C&D waste,,,,3.52,2.49,10,C&D waste,,,,4.26,2.63,,River sand,,,,0.88,,,,,,,,2.953035325,1.765999695,3.287491814,100,21.5,42.8,47.1,,,61.1,,70.9,,,,,,,,,,,,
[44],1,53,Kou ,2006,R0,400,0,,,,,,,,1140,0,729,0%,160,,,160,0.4,0.35,0.55,2.62,20,Crushed granite,,,,1.11,,,,,,,,2.58,20,C&D waste,,,,3.52,2.49,10,C&D waste,,,,4.26,2.63,,River sand,,,,0.88,,,,,,,,3.723610403,1.841314554,2.207831325,100,30.8,49.4,57.1,,,72.3,,78.1,,,,,,,,,,,,
[44],1,54,Kou ,2006,R20,400,0,,,,,,,,912,221,729,20%,160,,,160,0.4,0.35,0.55,2.62,20,Crushed granite,,,,1.11,,,,,,,,2.58,20,C&D waste,,,,3.52,2.49,10,C&D waste,,,,4.26,2.63,,River sand,,,,0.88,,,,,,,,3.723610403,1.841314554,2.207831325,100,28.6,47.6,55.2,,,69.6,,75.2,,,,,,,,,,,,
[44],1,55,Kou ,2006,R50,400,0,,,,,,,,570,554,729,50%,160,,,160,0.4,0.36,0.55,2.62,20,Crushed granite,,,,1.11,,,,,,,,2.58,20,C&D waste,,,,3.52,2.49,10,C&D waste,,,,4.26,2.63,,River sand,,,,0.88,,,,,,,,3.723610403,1.841314554,2.207831325,100,25.3,45.1,53.3,,,65.3,,71.6,,,,,,,,,,,,
[44],1,56,Kou ,2006,R100,400,0,,,,,,,,0,1107,729,100%,160,,,160,0.4,0.36,0.55,2.62,20,Crushed granite,,,,1.11,,,,,,,,2.58,20,C&D waste,,,,3.52,2.49,10,C&D waste,,,,4.26,2.63,,River sand,,,,0.88,,,,,,,,3.723610403,1.841314554,2.207831325,100,21.5,36.4,45.4,,,58.5,,64.5,,,,,,,,,,,,
[44],1,57,Kou ,2006,a-R0,375,125,,,,,,,,685,1071,500,0%,160,,,160,0.32,0.28,1,2.62,20,Crushed granite,,,,1.11,,,,,,,,2.58,20,C&D waste,,,,3.52,2.49,10,C&D waste,,,,4.26,2.63,,River sand,,,,0.88,,,,,,,,2.953035325,1.765999695,3.287491814,100,27.4,53.3,59.3,,,76.7,,82.1,,,,,,,,,,,,
[44],1,58,Kou ,2006,a-R20F25,375,125,,,,,,,,214,208,685,20%,160,,,160,0.32,1.18,0.73,2.62,20,Crushed granite,,,,1.11,,,,,,,,2.58,20,C&D waste,,,,3.52,2.49,10,C&D waste,,,,4.26,2.63,,River sand,,,,0.88,,,,,,,,2.953035325,1.765999695,3.287491814,100,23.6,50.1,57.2,,,73.9,,81.4,,,,,,,,,,,,
[44],1,59,Kou ,2006,a-R50F25,375,125,,,,,,,,536,520,685,50%,160,,,160,0.32,0.47,0.73,2.62,20,Crushed granite,,,,1.11,,,,,,,,2.58,20,C&D waste,,,,3.52,2.49,10,C&D waste,,,,4.26,2.63,,River sand,,,,0.88,,,,,,,,2.953035325,1.765999695,3.287491814,100,22.1,48.7,54.4,,,70.1,,80.1,,,,,,,,,,,,
[44],1,60,Kou ,2006,a-R100F25,375,125,,,,,,,,0,1040,685,100%,160,,,160,0.32,0.48,0.73,2.62,20,Crushed granite,,,,1.11,,,,,,,,2.58,20,C&D waste,,,,3.52,2.49,10,C&D waste,,,,4.26,2.63,,River sand,,,,0.88,,,,,,,,2.953035325,1.765999695,3.287491814,100,20.9,45.4,50.9,,,68.7,,82.6,,,,,,,,,,,,
[45],2,61,Kou et al.,2007,R0 F25-I,300,102.5,,,,,,,,"1,108",0,688,0%,180,,6.776,185,0.46,0.36,0.59,2.62,20,Granite,,,,1.12,2.62,10,Granite,,,,1.11,2.49,10,C&D waste,,,,4.26,2.53,20,C&D waste,,,,3.52,2.63,,River sand,,,,,,,,,,,,2.938676783,1.765092447,3.304945545,100,17.6,32.6,39.9,,,54.4,,69,,,,,,,,,,,,
[45],2,62,Kou et al.,2007,R20F25-I,300,102.5,,,,,,,,886,215,688,20%,180,,6.776,185,0.46,0.37,0.59,2.62,20,Granite,,,,1.12,2.62,10,Granite,,,,1.11,2.49,10,C&D waste,,,,4.26,2.53,20,C&D waste,,,,3.52,2.63,,River sand,,,,,,,,,,,,2.938676783,1.765092447,3.304945545,100,13.2,28.9,34.1,,,49.7,,68.7,,,,,,,,,,,,
[45],2,63,Kou et al.,2007,R50F25-I,300,102.5,,,,,,,,554,538,688,50%,180,,6.776,185,0.46,0.37,0.59,2.62,20,Granite,,,,1.12,2.62,10,Granite,,,,1.11,2.49,10,C&D waste,,,,4.26,2.53,20,C&D waste,,,,3.52,2.63,,River sand,,,,,,,,,,,,2.938676783,1.765092447,3.304945545,100,11.6,25.7,31.3,,,44.3,,65.2,,,,,,,,,,,,
[45],2,64,Kou et al.,2007,R100F25-I,300,102.5,,,,,,,,0,"1,075",688,100%,180,,6.776,185,0.46,0.37,0.59,2.62,20,Granite,,,,1.12,2.62,10,Granite,,,,1.11,2.49,10,C&D waste,,,,4.26,2.53,20,C&D waste,,,,3.52,2.63,,River sand,,,,,,,,,,,,2.938676783,1.765092447,3.304945545,100,11.1,21.4,28.6,,,39.5,,52.3,,,,,,,,,,,,
[45],2,65,Kou et al.,2007,R0 F35-I,260,140,,,,,,,,"1,108",0,668,0%,180,,6.776,185,0.46,0.36,0.6,2.62,20,Granite,,,,1.12,2.62,10,Granite,,,,1.11,2.49,10,C&D waste,,,,4.26,2.53,20,C&D waste,,,,3.52,2.63,,River sand,,,,,,,,,,,,2.644805293,1.748800558,3.644466575,100,12.8,25.6,30.6,,,45.9,,56.6,,,,,,,,,,,,
[45],2,66,Kou et al.,2007,R20F35-I,260,140,,,,,,,,886,215,668,20%,180,,6.776,185,0.46,0.36,0.6,2.62,20,Granite,,,,1.12,2.62,10,Granite,,,,1.11,2.49,10,C&D waste,,,,4.26,2.53,20,C&D waste,,,,3.52,2.63,,River sand,,,,,,,,,,,,2.644805293,1.748800558,3.644466575,100,11.6,23,628.5,,,43.6,,55.8,,,,,,,,,,,,
[45],2,67,Kou et al.,2007,R50F35-I,260,140,,,,,,,,554,538,668,50%,180,,6.776,185,0.46,0.37,0.6,2.62,20,Granite,,,,1.12,2.62,10,Granite,,,,1.11,2.49,10,C&D waste,,,,4.26,2.53,20,C&D waste,,,,3.52,2.63,,River sand,,,,,,,,,,,,2.644805293,1.748800558,3.644466575,100,10.9,21.2,26.3,,,40.4,,52.3,,,,,,,,,,,,
[45],2,68,Kou et al.,2007,R100F35-I,260,140,,,,,,,,0,"1,075",668,100%,180,,6.776,185,0.46,0.37,0.6,2.62,20,Granite,,,,1.12,2.62,10,Granite,,,,1.11,2.49,10,C&D waste,,,,4.26,2.53,20,C&D waste,,,,3.52,2.63,,River sand,,,,,,,,,,,,2.644805293,1.748800558,3.644466575,100,9.9,20.5,25.3,,,38.3,,50.9,,,,,,,,,,,,
[45],2,69,Kou et al.,2007,R0 F25-II,307.5,102.5,,,,,,,,"1,048",0,611,0%,225,,,225,0.55,0.39,0.67,2.62,20,Granite,,,,1.12,2.62,10,Granite,,,,1.11,2.49,10,C&D waste,,,,4.26,2.53,20,C&D waste,,,,3.52,2.63,,River sand,,,,,,,,,,,,2.953035325,1.765999695,3.287491814,100,12.1,22.8,28.6,,,43.6,,57.9,,,,,,,,,,,,
[45],2,70,Kou et al.,2007,R20F25-II,307.5,102.5,,,,,,,,840,204,611,20%,225,,,225,0.55,0.39,0.67,2.62,20,Granite,,,,1.12,2.62,10,Granite,,,,1.11,2.49,10,C&D waste,,,,4.26,2.53,20,C&D waste,,,,3.52,2.63,,River sand,,,,,,,,,,,,2.953035325,1.765999695,3.287491814,100,11.5,24.3,32.8,,,42.8,,57.3,,,,,,,,,,,,
[45],2,71,Kou et al.,2007,R50F25-II,307.5,102.5,,,,,,,,524,506,611,50%,225,,,225,0.55,0.4,0.67,2.62,20,Granite,,,,1.12,2.62,10,Granite,,,,1.11,2.49,10,C&D waste,,,,4.26,2.53,20,C&D waste,,,,3.52,2.63,,River sand,,,,,,,,,,,,2.953035325,1.765999695,3.287491814,100,11.1,22.9,30.4,,,41.7,,53.4,,,,,,,,,,,,
[45],2,72,Kou et al.,2007,R100F25-II,307.5,102.5,,,,,,,,0,"1,017",611,100%,225,,,225,0.55,0.4,0.67,2.62,20,Granite,,,,1.12,2.62,10,Granite,,,,1.11,2.49,10,C&D waste,,,,4.26,2.53,20,C&D waste,,,,3.52,2.63,,River sand,,,,,,,,,,,,2.953035325,1.765999695,3.287491814,100,9.4,19.1,25.1,,,36.8,,50.1,,,,,,,,,,,,
[45],2,73,Kou et al.,2007,R0 F35-II,266.5,143.5,,,,,,,,"1,048",0,598,0%,225,,,225,0.55,0.39,0.69,2.62,20,Granite,,,,1.12,2.62,10,Granite,,,,1.11,2.49,10,C&D waste,,,,4.26,2.53,20,C&D waste,,,,3.52,2.63,,River sand,,,,,,,,,,,,2.644805293,1.748800558,3.644466575,100,7.7,16.6,22.5,,,40.7,,47.8,,,,,,,,,,,,
[45],2,74,Kou et al.,2007,R20F35-II,266.5,143.5,,,,,,,,840,204,598,20%,225,,,225,0.55,0.39,0.69,2.62,20,Granite,,,,1.12,2.62,10,Granite,,,,1.11,2.49,10,C&D waste,,,,4.26,2.53,20,C&D waste,,,,3.52,2.63,,River sand,,,,,,,,,,,,2.644805293,1.748800558,3.644466575,100,6.6,16.4,20.9,,,41,,46.6,,,,,,,,,,,,
[45],2,75,Kou et al.,2007,R50F35-II,266.5,143.5,,,,,,,,524,506,598,50%,225,,,225,0.55,0.4,0.69,2.62,20,Granite,,,,1.12,2.62,10,Granite,,,,1.11,2.49,10,C&D waste,,,,4.26,2.53,20,C&D waste,,,,3.52,2.63,,River sand,,,,,,,,,,,,2.644805293,1.748800558,3.644466575,100,5.9,15.2,20.4,,,37.1,,43.2,,,,,,,,,,,,
[45],2,76,Kou et al.,2007,R100F35-II,266.5,143.5,,,,,,,,0,"1,017",598,100%,225,,,225,0.55,0.4,0.69,2.62,20,Granite,,,,1.12,2.62,10,Granite,,,,1.11,2.49,10,C&D waste,,,,4.26,2.53,20,C&D waste,,,,3.52,2.63,,River sand,,,,,,,,,,,,2.644805293,1.748800558,3.644466575,100,4.8,14.6,19.4,,,25.2,,37.4,,,,,,,,,,,,
[46],3,77,Poon et al. ,2007,R0,410,,,,,,,,,1048,0,642,0%,225,,,225,0.55,0.39,0.64,2.62,20,Granite,,,,1.12,2.62,10,Granite,,,,1.11,2.49,10,C&D waste,,,,4.26,2.53,20,C&D waste,,,,3.52,,,,,,,,,,,,,,,3.723610403,1.841314554,2.207831325,100,,25.1,30.2,,,48.6,,52.7,,,,,,,,,,,,
[46],3,78,Poon et al. ,2007,R20,410,,,,,,,,,840,204,642,20%,225,,,225,0.55,0.39,0.64,2.62,20,Granite,,,,1.12,2.62,10,Granite,,,,1.11,2.49,10,C&D waste,,,,4.26,2.53,20,C&D waste,,,,3.52,,,,,,,,,,,,,,,3.723610403,1.841314554,2.207831325,100,,23.2,29.1,,,45.3,,50.8,,,,,,,,,,,,
[46],3,79,Poon et al. ,2007,R50,410,,,,,,,,,524,506,642,50%,225,,,225,0.55,0.4,0.64,2.62,20,Granite,,,,1.12,2.62,10,Granite,,,,1.11,2.49,10,C&D waste,,,,4.26,2.53,20,C&D waste,,,,3.52,,,,,,,,,,,,,,,3.723610403,1.841314554,2.207831325,100,,21.6,27.6,,,42.5,,49.5,,,,,,,,,,,,
[46],3,80,Poon et al. ,2007,R80,410,,,,,,,,,210,814,642,80%,225,,,225,0.55,0.4,0.64,2.62,20,Granite,,,,1.12,2.62,10,Granite,,,,1.11,2.49,10,C&D waste,,,,4.26,2.53,20,C&D waste,,,,3.52,,,,,,,,,,,,,,,3.723610403,1.841314554,2.207831325,100,,19.1,25.3,,,39.2,,47.6,,,,,,,,,,,,
[46],3,81,Poon et al. ,2007,R100,410,,,,,,,,,0,1017,642,100%,225,,,225,0.55,0.4,0.64,2.62,20,Granite,,,,1.12,2.62,10,Granite,,,,1.11,2.49,10,C&D waste,,,,4.26,2.53,20,C&D waste,,,,3.52,,,,,,,,,,,,,,,3.723610403,1.841314554,2.207831325,100,,17.9,23.4,,,37.1,,45.5,,,,,,,,,,,,
[46],3,82,Poon et al. ,2007,R0F25,307.5,102.5,,,,,,,,1048,0,628,0%,225,,,225,0.55,0.39,0.65,2.62,20,Granite,,,,1.12,2.62,10,Granite,,,,1.11,2.49,10,C&D waste,,,,4.26,2.53,20,C&D waste,,,,3.52,,,,,,,,,,,,,,,2.953035325,1.765999695,3.287491814,100,,21.4,26.4,,,47.1,,57.9,,,,,,,,,,,,
[46],3,83,Poon et al. ,2007,R20F25,307.5,102.5,,,,,,,,840,204,628,20%,225,,,225,0.55,0.39,0.65,2.62,20,Granite,,,,1.12,2.62,10,Granite,,,,1.11,2.49,10,C&D waste,,,,4.26,2.53,20,C&D waste,,,,3.52,,,,,,,,,,,,,,,2.953035325,1.765999695,3.287491814,100,,19.2,24.8,,,43.8,,57.3,,,,,,,,,,,,
[46],3,84,Poon et al. ,2007,R50F25,307.5,102.5,,,,,,,,524,506,628,50%,225,,,225,0.55,0.4,0.65,2.62,20,Granite,,,,1.12,2.62,10,Granite,,,,1.11,2.49,10,C&D waste,,,,4.26,2.53,20,C&D waste,,,,3.52,,,,,,,,,,,,,,,2.953035325,1.765999695,3.287491814,100,,17.2,22.9,,,42.8,,53.4,,,,,,,,,,,,
[46],3,85,Poon et al. ,2007,R80F25,307.5,102.5,,,,,,,,210,814,628,80%,225,,,225,0.55,0.4,0.65,2.62,20,Granite,,,,1.12,2.62,10,Granite,,,,1.11,2.49,10,C&D waste,,,,4.26,2.53,20,C&D waste,,,,3.52,,,,,,,,,,,,,,,2.953035325,1.765999695,3.287491814,100,,15.9,20.1,,,38.9,,52.8,,,,,,,,,,,,
[46],3,86,Poon et al. ,2007,R100F25,307.5,102.5,,,,,,,,0,1017,628,100%,225,,,225,0.55,0.4,0.65,2.62,20,Granite,,,,1.12,2.62,10,Granite,,,,1.11,2.49,10,C&D waste,,,,4.26,2.53,20,C&D waste,,,,3.52,,,,,,,,,,,,,,,2.953035325,1.765999695,3.287491814,100,,13.2,19.7,,,36.7,,50.1,,,,,,,,,,,,
[47],4,87,Ann et al.,2008,Control,380,,,,,,,,,1055,,787,0%,171,,,171,0.45,0.36,0.48,2.63,25,Granite,,,6.95,0.73,,,,,,,,2.48,25,C&D waste,,,6.65,4.25,,,,,,,,2.67,,River sand,,,,,,,,,,,,3.453658537,2.204301075,2.206896552,,,,,,,,,,,100,200,,,17.2625,,,23.9732,,26.7774,30.3256
[47],4,88,Ann et al.,2008,Recycled-OPC,380,,,,,,,,,1055,,787,100%,171,,,171,0.45,0.36,0.48,2.63,25,Granite,,,6.95,0.73,,,,,,,,2.48,25,C&D waste,,,6.65,4.25,,,,,,,,2.67,,River sand,,,,,,,,,,,,3.453658537,2.204301075,2.206896552,,,,,,,,,,,100,200,,,15.4019,,,21.7408,,25.1029,26.5115
[47],4,89,Ann et al.,2008,Recycled-30% PFA,266,114,,,,,,,,,1055,787,100%,171,,,171,0.45,0.36,0.48,2.63,25,Granite,,,6.95,0.73,,,,,,,,2.48,25,C&D waste,,,6.65,4.25,,,,,,,,2.67,,River sand,,,,,,,,,,,,2.562215521,1.914959652,2.039622642,,,,,,,,,,,100,200,,,14.9369,,,21.3687,,25.4751,31.3488
[47],4,90,Ann et al.,2008,Recycled-65% GGBS,133,,247,,,,,,,,1055,787,100%,171,,,171,0.45,0.36,0.48,2.63,25,Granite,,,6.95,0.73,,,,,,,,2.48,25,C&D waste,,,6.65,4.25,,,,,,,,2.67,,River sand,,,,,,,,,,,,1.979368723,2.788737864,7.38762215,,,,,,,,,,,100,200,,,14.3787,,,19.5083,,27.7075,32.4651
[48],5,91,Kou et al.,2008,R0-I,410,,,,,,,,,1048,0,642,0%,225,,,225,0.55,0.39,0.64,2.62,20,Granite,,,,1.12,2.62,10,Granite,,,,1.11,2.49,10,C&D waste,,,,4.26,2.53,20,C&D waste,,,,3.52,2.63,,River sand,,,,,,,,,,,,3.723610403,1.841314554,2.207831325,100,12.8,23.3,30.2,,,48.6,,52.7,,,,,,,,,,,,
[48],5,92,Kou et al.,2008,R20-I,410,,,,,,,,,840,204,642,20%,225,,,225,0.55,0.39,0.64,2.62,20,Granite,,,,1.12,2.62,10,Granite,,,,1.11,2.49,10,C&D waste,,,,4.26,2.53,20,C&D waste,,,,3.52,2.63,,River sand,,,,,,,,,,,,3.723610403,1.841314554,2.207831325,100,11.9,22.4,29.1,,,45.3,,50.8,,,,,,,,,,,,
[48],5,93,Kou et al.,2008,R50-I,410,,,,,,,,,524,506,642,50%,225,,,225,0.55,0.4,0.64,2.62,20,Granite,,,,1.12,2.62,10,Granite,,,,1.11,2.49,10,C&D waste,,,,4.26,2.53,20,C&D waste,,,,3.52,2.63,,River sand,,,,,,,,,,,,3.723610403,1.841314554,2.207831325,100,11.6,21.8,27.6,,,42.5,,49.5,,,,,,,,,,,,
[48],5,94,Kou et al.,2008,R100-I,410,,,,,,,,,0,1017,642,100%,225,,,225,0.55,0.4,0.64,2.62,20,Granite,,,,1.12,2.62,10,Granite,,,,1.11,2.49,10,C&D waste,,,,4.26,2.53,20,C&D waste,,,,3.52,2.63,,River sand,,,,,,,,,,,,3.723610403,1.841314554,2.207831325,100,10.2,18.6,24.4,,,38.1,,45.5,,,,,,,,,,,,
[48],5,95,Kou et al.,2008,R0 F25-I,384.375,128.125,,,,,,,,992,0,582,0%,225,,,225,0.44,0.52,0.88,2.62,20,Granite,,,,1.12,2.62,10,Granite,,,,1.11,2.49,10,C&D waste,,,,4.26,2.53,20,C&D waste,,,,3.52,2.63,,River sand,,,,,,,,,,,,2.953035325,1.765999695,3.287491814,100,15.6,30.4,38.8,,,52.9,,68.8,,,,,,,,,,,,
[48],5,96,Kou et al.,2008,R20F25-I,384.375,128.125,,,,,,,,794,193,582,20%,225,,,225,0.44,0.52,0.88,2.62,20,Granite,,,,1.12,2.62,10,Granite,,,,1.11,2.49,10,C&D waste,,,,4.26,2.53,20,C&D waste,,,,3.52,2.63,,River sand,,,,,,,,,,,,2.953035325,1.765999695,3.287491814,100,14.8,29.5,37.9,,,50.1,,65.9,,,,,,,,,,,,
[48],5,97,Kou et al.,2008,R50F25-I,384.375,128.125,,,,,,,,496,482,582,50%,225,,,225,0.44,0.52,0.88,2.62,20,Granite,,,,1.12,2.62,10,Granite,,,,1.11,2.49,10,C&D waste,,,,4.26,2.53,20,C&D waste,,,,3.52,2.63,,River sand,,,,,,,,,,,,2.953035325,1.765999695,3.287491814,100,14.1,28.4,37,,,48.1,,63.7,,,,,,,,,,,,
[48],5,98,Kou et al.,2008,R100F25-I,384.375,128.125,,,,,,,,0,963,582,100%,225,,,225,0.44,0.53,0.88,2.62,20,Granite,,,,1.12,2.62,10,Granite,,,,1.11,2.49,10,C&D waste,,,,4.26,2.53,20,C&D waste,,,,3.52,2.63,,River sand,,,,,,,,,,,,2.953035325,1.765999695,3.287491814,100,16.3,29,36.3,,,45.3,,65.4,,,,,,,,,,,,
[48],5,99,Kou et al.,2008,R0-II,410,,,,,,,,,1081,0,662,0%,205,,,205,0.5,0.38,0.62,2.62,20,Granite,,,,1.12,2.62,10,Granite,,,,1.11,2.49,10,C&D waste,,,,4.26,2.53,20,C&D waste,,,,3.52,2.63,,River sand,,,,,,,,,,,,3.723610403,1.841314554,2.207831325,100,20.5,36.2,42.8,,,54.1,,57.6,,,,,,,,,,,,
[48],5,100,Kou et al.,2008,R20-II,410,,,,,,,,,865,210,662,20%,205,,,205,0.5,0.38,0.62,2.62,20,Granite,,,,1.12,2.62,10,Granite,,,,1.11,2.49,10,C&D waste,,,,4.26,2.53,20,C&D waste,,,,3.52,2.63,,River sand,,,,,,,,,,,,3.723610403,1.841314554,2.207831325,100,18.5,35.5,39.2,,,51.7,,55.8,,,,,,,,,,,,
[48],5,101,Kou et al.,2008,R50-II,410,,,,,,,,,541,525,662,50%,205,,,205,0.5,0.38,0.62,2.62,20,Granite,,,,1.12,2.62,10,Granite,,,,1.11,2.49,10,C&D waste,,,,4.26,2.53,20,C&D waste,,,,3.52,2.63,,River sand,,,,,,,,,,,,3.723610403,1.841314554,2.207831325,100,16.7,31.1,38.4,,,47.1,,53.6,,,,,,,,,,,,
[48],5,102,Kou et al.,2008,R100-II,410,,,,,,,,,0,1049,662,100%,205,,,205,0.5,0.39,0.62,2.62,20,Granite,,,,1.12,2.62,10,Granite,,,,1.11,2.49,10,C&D waste,,,,4.26,2.53,20,C&D waste,,,,3.52,2.63,,River sand,,,,,,,,,,,,3.723610403,1.841314554,2.207831325,100,13.9,23.1,31.8,,,43.4,,50.7,,,,,,,,,,,,
[48],5,103,Kou et al.,2008,R0 F25-II,384.375,128.125,,,,,,,,1009,0,618,0%,205,,2.178,206,0.4,0.51,0.83,2.62,20,Granite,,,,1.12,2.62,10,Granite,,,,1.11,2.49,10,C&D waste,,,,4.26,2.53,20,C&D waste,,,,3.52,2.63,,River sand,,,,,,,,,,,,2.953035325,1.765999695,3.287491814,100,22.5,37.6,43,,,57.6,,72.8,,,,,,,,,,,,
[48],5,104,Kou et al.,2008,R20F25-II,384.375,128.125,,,,,,,,802,196,618,20%,205,,2.178,206,0.4,0.51,0.83,2.62,20,Granite,,,,1.12,2.62,10,Granite,,,,1.11,2.49,10,C&D waste,,,,4.26,2.53,20,C&D waste,,,,3.52,2.63,,River sand,,,,,,,,,,,,2.953035325,1.765999695,3.287491814,100,21,35.4,42.2,,,55.8,,71.4,,,,,,,,,,,,
[48],5,105,Kou et al.,2008,R50F25-II,384.375,128.125,,,,,,,,505,489,618,50%,205,,2.178,206,0.4,0.52,0.83,2.62,20,Granite,,,,1.12,2.62,10,Granite,,,,1.11,2.49,10,C&D waste,,,,4.26,2.53,20,C&D waste,,,,3.52,2.63,,River sand,,,,,,,,,,,,2.953035325,1.765999695,3.287491814,100,20,34.7,41.9,,,52.5,,71,,,,,,,,,,,,
[48],5,106,Kou et al.,2008,R100F25-II,384.375,128.125,,,,,,,,0,979,618,100%,205,,2.178,206,0.4,0.52,0.83,2.62,20,Granite,,,,1.12,2.62,10,Granite,,,,1.11,2.49,10,C&D waste,,,,4.26,2.53,20,C&D waste,,,,3.52,2.63,,River sand,,,,,,,,,,,,2.953035325,1.765999695,3.287491814,100,16.5,33.5,39.5,,,51.2,,71.5,,,,,,,,,,,,
[48],5,107,Kou et al.,2008,R0-III,400,,,,,,,,,1108,0,708,0%,180,,6.776,184,0.46,0.36,0.56,2.62,20,Granite,,,,1.12,2.62,10,Granite,,,,1.11,2.49,10,C&D waste,,,,4.26,2.53,20,C&D waste,,,,3.52,2.63,,River sand,,,,,,,,,,,,3.723610403,1.841314554,2.207831325,100,25.8,45.8,53.7,,,66.8,,72.3,,,,,,,,,,,,
[48],5,108,Kou et al.,2008,R20-III,400,,,,,,,,,886,215,708,20%,180,,6.776,184,0.46,0.36,0.56,2.62,20,Granite,,,,1.12,2.62,10,Granite,,,,1.11,2.49,10,C&D waste,,,,4.26,2.53,20,C&D waste,,,,3.52,2.63,,River sand,,,,,,,,,,,,3.723610403,1.841314554,2.207831325,100,23.6,43.2,51.2,,,62.4,,68,,,,,,,,,,,,
[48],5,109,Kou et al.,2008,R50-III,400,,,,,,,,,554,538,708,50%,180,,6.776,184,0.46,0.37,0.56,2.62,20,Granite,,,,1.12,2.62,10,Granite,,,,1.11,2.49,10,C&D waste,,,,4.26,2.53,20,C&D waste,,,,3.52,2.63,,River sand,,,,,,,,,,,,3.723610403,1.841314554,2.207831325,100,21.1,40.3,49.8,,,56.8,,61.5,,,,,,,,,,,,
[48],5,110,Kou et al.,2008,R100-III,400,,,,,,,,,0,1075,708,100%,180,,6.776,184,0.46,0.37,0.56,2.62,20,Granite,,,,1.12,2.62,10,Granite,,,,1.11,2.49,10,C&D waste,,,,4.26,2.53,20,C&D waste,,,,3.52,2.63,,River sand,,,,,,,,,,,,3.723610403,1.841314554,2.207831325,100,15.5,26.8,36.2,,,52.1,,57.2,,,,,,,,,,,,
[48],5,111,Kou et al.,2008,R0 F25-III,375,125,,,,,,,,1040,0,665,0%,180,,8.228,185,0.37,0.48,0.75,2.62,20,Granite,,,,1.12,2.62,10,Granite,,,,1.11,2.49,10,C&D waste,,,,4.26,2.53,20,C&D waste,,,,3.52,2.63,,River sand,,,,,,,,,,,,2.953035325,1.765999695,3.287491814,100,24.7,45.5,53.5,,,70.1,,85.2,,,,,,,,,,,,
[48],5,112,Kou et al.,2008,R20F25-III,375,125,,,,,,,,808,202,665,20%,180,,8.228,185,0.37,0.5,0.75,2.62,20,Granite,,,,1.12,2.62,10,Granite,,,,1.11,2.49,10,C&D waste,,,,4.26,2.53,20,C&D waste,,,,3.52,2.63,,River sand,,,,,,,,,,,,2.953035325,1.765999695,3.287491814,100,24.1,45.1,52,,,67.3,,80.2,,,,,,,,,,,,
[48],5,113,Kou et al.,2008,R50F25-III,375,125,,,,,,,,520,504,665,50%,180,,8.228,185,0.37,0.49,0.75,2.62,20,Granite,,,,1.12,2.62,10,Granite,,,,1.11,2.49,10,C&D waste,,,,4.26,2.53,20,C&D waste,,,,3.52,2.63,,River sand,,,,,,,,,,,,2.953035325,1.765999695,3.287491814,100,23.2,44.9,49.7,,,63.4,,74.4,,,,,,,,,,,,
[48],5,114,Kou et al.,2008,R100F25-III,375,125,,,,,,,,0,1009,665,100%,180,,8.228,185,0.37,0.5,0.75,2.62,20,Granite,,,,1.12,2.62,10,Granite,,,,1.11,2.49,10,C&D waste,,,,4.26,2.53,20,C&D waste,,,,3.52,2.63,,River sand,,,,,,,,,,,,2.953035325,1.765999695,3.287491814,100,21.5,42.8,47.1,,,61.1,,70.9,,,,,,,,,,,,
[48],5,115,Kou et al.,2008,R0-IV,400,,,,,,,,,1140,0,729,0%,160,,9.438,220,0.55,0.35,0.55,2.62,20,Granite,,,,1.12,2.62,10,Granite,,,,1.11,2.49,10,C&D waste,,,,4.26,2.53,20,C&D waste,,,,3.52,2.63,,River sand,,,,,,,,,,,,3.723610403,1.841314554,2.207831325,100,30.8,49.4,57.1,,,63.3,,68.1,,,,,,,,,,,,
[48],5,116,Kou et al.,2008,R20-IV,400,,,,,,,,,912,221,729,20%,160,,9.438,288,0.72,0.35,0.55,2.62,20,Granite,,,,1.12,2.62,10,Granite,,,,1.11,2.49,10,C&D waste,,,,4.26,2.53,20,C&D waste,,,,3.52,2.63,,River sand,,,,,,,,,,,,3.723610403,1.841314554,2.207831325,100,28.6,47.6,55.2,,,61.6,,71.2,,,,,,,,,,,,
[48],5,117,Kou et al.,2008,R50-IV,400,,,,,,,,,570,554,729,50%,160,,9.438,220,0.55,0.36,0.55,2.62,20,Granite,,,,1.12,2.62,10,Granite,,,,1.11,2.49,10,C&D waste,,,,4.26,2.53,20,C&D waste,,,,3.52,2.63,,River sand,,,,,,,,,,,,3.723610403,1.841314554,2.207831325,100,25.3,45.1,53.3,,,65.3,,71.6,,,,,,,,,,,,
[48],5,118,Kou et al.,2008,R100-IV,400,,,,,,,,,0,1107,729,100%,160,,9.438,166,0.41,0.36,0.55,2.62,20,Granite,,,,1.12,2.62,10,Granite,,,,1.11,2.49,10,C&D waste,,,,4.26,2.53,20,C&D waste,,,,3.52,2.63,,River sand,,,,,,,,,,,,3.723610403,1.841314554,2.207831325,100,21.5,36.4,45.4,,,58.5,,64.5,,,,,,,,,,,,
[48],5,119,Kou et al.,2008,R0 F25-IV,375,125,,,,,,,,1071,0,685,0%,160,,10.406,166,0.33,0.47,0.73,2.62,20,Granite,,,,1.12,2.62,10,Granite,,,,1.11,2.49,10,C&D waste,,,,4.26,2.53,20,C&D waste,,,,3.52,2.63,,River sand,,,,,,,,,,,,2.953035325,1.765999695,3.287491814,100,27.4,53.3,59.3,,,76.7,,82.1,,,,,,,,,,,,
[48],5,120,Kou et al.,2008,R20F25-IV,375,125,,,,,,,,814,208,685,20%,160,,10.406,166,0.33,0.49,0.73,2.62,20,Granite,,,,1.12,2.62,10,Granite,,,,1.11,2.49,10,C&D waste,,,,4.26,2.53,20,C&D waste,,,,3.52,2.63,,River sand,,,,,,,,,,,,2.953035325,1.765999695,3.287491814,100,23.6,50.1,57.2,,,73.9,,81.4,,,,,,,,,,,,
[48],5,121,Kou et al.,2008,R50F25-IV,375,125,,,,,,,,536,520,685,50%,160,,10.406,166,0.33,0.47,0.73,2.62,20,Granite,,,,1.12,2.62,10,Granite,,,,1.11,2.49,10,C&D waste,,,,4.26,2.53,20,C&D waste,,,,3.52,2.63,,River sand,,,,,,,,,,,,2.953035325,1.765999695,3.287491814,100,22.1,48.7,54.4,,,70.1,,80.1,,,,,,,,,,,,
[48],5,122,Kou et al.,2008,R100F25-IV,375,125,,,,,,,,0,1040,685,100%,160,,10.406,166,0.33,0.48,0.73,2.62,20,Granite,,,,1.12,2.62,10,Granite,,,,1.11,2.49,10,C&D waste,,,,4.26,2.53,20,C&D waste,,,,3.52,2.63,,River sand,,,,,,,,,,,,2.953035325,1.765999695,3.287491814,100,20.9,45.4,50.9,,,68.7,,82.6,,,,,,,,,,,,
[49],6,123,Tangchirapat et al.,2008,CON,380,,,,,,,,,1006,,800,0%,182.4,191,,182,0.48,0.38,0.48,2.67,20,Limestone,,21.7,6.79,0.46,,,,,,,,2.45,25,C&D waste,,33.08,6.4,5.61,,,,,,,,2.6,4,River sand,,,3.04,0.94,,,,,,,,3.411483254,2.580246914,1.382352941,,,,,,,,,,,100,200,,,33.664,,,46.8893,,52.683,
[49],6,124,Tangchirapat et al.,2008,CS,380,,,,,,,,,,1005,800,100%,182.4,214.5,,182,0.48,0.38,0.48,2.67,20,Limestone,,21.7,6.79,0.46,,,,,,,,2.45,25,C&D waste,,33.08,6.4,5.61,,,,,,,,2.6,4,River sand,,,3.04,0.94,,,,,,,,3.411483254,2.580246914,1.382352941,,,,,,,,,,,100,200,,,31.311,,,44.537,,50.33,
[49],6,125,Tangchirapat et al.,2008,CSRG20,304,,,,,76,RHA,,,,1005,785,100%,182.4,214,1.7,184,0.48,0.38,0.48,2.67,20,Limestone,,21.7,6.79,0.46,,,,,,,,2.45,25,C&D waste,,33.08,6.4,5.61,,,,,,,,2.6,4,River sand,,,3.04,0.94,,,,,,,,2.746833662,4.74251497,1.319444444,,,,,,,,,,,100,200,,,36.9581,,,50.6546,,58.3294,
[49],6,126,Tangchirapat et al.,2008,CSRG35,247,,,,,133,RHA,,,,1005,780,100%,182.4,213.5,1.7,184,0.48,0.38,0.49,2.67,20,Limestone,,21.7,6.79,0.46,,,,,,,,2.45,25,C&D waste,,33.08,6.4,5.61,,,,,,,,2.6,4,River sand,,,3.04,0.94,,,,,,,,2.248346468,7.081923419,1.25502008,,,,,,,,,,,100,200,,,34.1345,,,47.3605,,52.683,
[49],6,127,Tangchirapat et al.,2008,CSRG50,190,,,,,190,RHA,,,,1005,770,100%,182.4,213,3.3,185,0.49,0.38,0.49,2.67,20,Limestone,,21.7,6.79,0.46,,,,,,,,2.45,25,C&D waste,,33.08,6.4,5.61,,,,,,,,2.6,4,River sand,,,3.04,0.94,,,,,,,,1.749859274,10.51648352,1.166666667,,,,,,,,,,,100,200,,,28.9581,,,40.7722,,47.0359,
[50],7,128,Berndt,2009,100 OPC,390.4,,,,,,,,,1118.2,,739.1,0%,156.3,,3.9,159,0.41,0.35,0.53,2.69,20,Siliceous stone,,,,0.6,,,,,,,,,,,,,,,,,,,,,,,,,,,,,,,,,,,,3.462980769,2.888888889,1.77992278,,,,,,,,,,,100,200,,,36.4794,39.18,,40.9431,,47.1271,
[50],7,129,Berndt,2009,50 FA,190.3,190.3,,,,,,,,1090.3,,720.7,0%,152.4,,3.81,155,0.41,0.35,0.53,2.69,20,Siliceous stone,,,,0.6,,,,,,,,,,,,,,,,,,,,,,,,,,,,,,,,,,,,2.076803541,1.492687186,2.099458728,,,,,,,,,,,100,200,,,16.2588,19.8973,,23.803,,36.8164,
[50],7,130,Berndt,2009,50 BFS,195.4,,195.4,,,,,,,1119.1,,739.7,0%,156.5,,3.91,159,0.41,0.35,0.53,2.69,20,Siliceous stone,,,,0.6,,,,,,,,,,,,,,,,,,,,,,,,,,,,,,,,,,,,2.49333249,3.912175649,4.182758621,,,,,,,,,,,100,200,,,36.0829,43.6046,,45.7704,,50.0784,
[50],7,131,Berndt,2009,70 BFS,117.3,,273.6,,,,,,,1117.9,,738,0%,156.4,,3.91,159,0.41,0.35,0.53,2.69,20,Siliceous stone,,,,0.6,,,,,,,,,,,,,,,,,,,,,,,,,,,,,,,,,,,,2.105622011,4.29772121,6.685721123,,,,,,,,,,,100,200,,,33.4071,42.001,,43.4969,,47.671,
[50],7,132,Berndt,2009,25 FA/25 BFS,191,95.5,95.5,,,,,,,1094,,723.1,0%,153,,3.82,155,0.41,0.35,0.53,2.69,20,Siliceous stone,,,,0.6,,,,,,,,,,,,,,,,,,,,,,,,,,,,,,,,,,,,2.285068016,2.090401052,2.441176471,,,,,,,,,,,100,200,,,28.8566,34.2363,,36.6694,,47.1378,
