Repository: kevinharperr/concrete-mix-database

# Concrete Mix Database Web Application

## Project Overview

This web application is designed to manage and explore data from a PostgreSQL database containing information about concrete materials, mix compositions, performance test results, and sustainability metrics. It provides functionalities for viewing, adding, searching, and filtering concrete mix data, with a focus on usability and data integrity. The application has been consolidated into a single "cdb_app" structure for improved maintainability.

File: etl/ds6.csv (part 2 of 5)
reference_no,study_number,mix_number,author,year,specimen_code,Cement (kg/m3),fly_ash_kg_m3,ggbfs_kg_m3,silica_fume_kg_m3,kaolin_kgm3,other_scm1_kg_m3,other_scm1_type,other_scm2_kg_m3,other_scm2_type,nca_kg_m3,rca_kg_m3,nfa_kg_m3,rca_volume_ratio_%,water_kg_m3,added_water_kg_m3,superplasticizer_kg_m3,water_eff_kg_m3,wbr_total,b_coarseagg_ratio,binder_fineagg_ratio,nca1_sg,nca1_nms_mm,nca1_material_type,nca1_crushing_index_pct,nca1_la_abrasion_pct,nca1_fineness_modulus,nca1_w_abs_pct,nca2_sg,nca2_nms_mm,nca2_material_type,nca2_crushing_index_pct,nca2_la_abrasion_pct,nca2_fineness_modulus,nca2_w_abs_pct,rca1_sg,rca1_nms_mm,rca1_material_type,rca1_crushing_index_pct,rca1_la_abrasion_pct,rca1_fineness_modulus,rca1_w_abs_pct,rca2_sg,rca2_nms_mm,rca2_material_type,rca2_crushing_index_pct,rca2_la_abrasion_pct,rca2_fineness_modulus,rca2_w_abs_pct,nfa1_sg,nfa1_nms_mm,nfa1_material_type,nfa1_crushing_index_pct,nfa1_la_abrasion_pct,nfa1_fineness_modulus,nfa1_w_abs_pct,nfa2_sg,nfa2_nms_mm,nfa2_material_type,nfa2_crushing_index_pct,nfa2_la_abrasion_pct,nfa2_fineness_modulus,nfa2_w_abs_pct,reactivity_modulus,silica_modulus,alumina_modulus,cube_dimension,fc_cube_1d_mpa,fc_cube_3d_mpa,fc_cube_7d_mpa,fc_cube_14d_mpa,fc_cube_21d_mpa,fc_cube_28d_mpa,fc_cube_56d_mpa,fc_cube_90d_mpa,fc_cube_180d_mpa,cyl_dia_mm,cyl_height_mm,fc_cyl_1d_mpa,fc_cyl_3d_mpa,fc_cyl_7d_mpa,fc_cyl_14d_mpa,fc_cyl_21d_mpa,fc_cyl_28d_mpa,fc_cyl_56d_mpa,fc_cyl_90d_mpa,fc_cyl_180d_mpa
[50],7,133,Berndt,2009,100 OPC-RCS,370.4,,,,,,,,,,1122.9,700.1,100%,148.2,,3.7,150,0.41,0.33,0.53,2.62,20,Crushed granite,,,,1.11,2.62,10,Crushed granite,,,,1.12,2.65,12.7,C&D waste,,,,5.9,,,,,,,,,,,,,,,,,,,,,,3.462980769,2.888888889,1.77992278,,,,,,,,,,,100,200,,,35.0783,37.6457,,40.0791,,45.3117,
[50],7,134,Berndt,2009,50 BFS-RCS,184.5,184.5,,,,,,,,,1118.9,697.6,100%,147.6,,3.69,150,0.41,0.33,0.53,2.62,20,Crushed granite,,,,1.11,2.62,10,Crushed granite,,,,1.12,2.65,12.7,C&D waste,,,,5.9,,,,,,,,,,,,,,,,,,,,,,2.076803541,1.492687186,2.099458728,,,,,,,,,,,100,200,,,35.6189,40.9848,,44.2185,,48.2521,
[50],7,135,Berndt,2009,100 OPC-RCA,394.8,,,,,,,,,,1059,748,100%,157.9,,3.95,160,0.41,0.37,0.53,2.62,20,Crushed granite,,,,1.11,2.62,10,Crushed granite,,,,1.12,2.59,19,C&D waste,,,,4.7,2.61,25.4,C&D waste,,,,4.1,,,,,,,,,,,,,,,3.462980769,2.888888889,1.77992278,,,,,,,,,,,100,200,,,32.255,36.2212,,37.7877,,42.4212,
[50],7,136,Berndt,2009,50 BFS-RCA,196.1,,196.1,,,,,,,,1053,743.4,100%,156.7,,3.92,159,0.41,0.37,0.53,2.62,20,Crushed granite,,,,1.11,2.62,10,Crushed granite,,,,1.12,2.59,19,C&D waste,,,,4.7,2.61,25.4,C&D waste,,,,4.1,,,,,,,,,,,,,,,2.49333249,3.912175649,4.182758621,,,,,,,,,,,100,200,,,34.9146,40.3479,,43.5142,,47.7479,
[50],7,137,Berndt,2009,70 BFS-RCA,117.7,,274.4,,,,,,,,1053.1,741.6,100%,156.9,,3.92,159,0.41,0.37,0.53,2.62,20,Crushed granite,,,,1.11,2.62,10,Crushed granite,,,,1.12,2.59,19,C&D waste,,,,4.7,2.61,25.4,C&D waste,,,,4.1,,,,,,,,,,,,,,,2.105819393,4.297528164,6.683863075,,,,,,,,,,,100,200,,,31.174,38.7406,,40.9745,,46.5406,
[51],8,138,Tangchirapat et al.,2010,NAC,380,,,,,,,,,1006,,800,0%,182.4,191,,182,0.48,0.38,0.48,2.67,20,Crushed limestone,,21.7,6.79,0.46,,,,,,,,2.45,19,C&D waste,,33.08,6.4,5.61,,,,,,,,2.6,,River sand,,,3.04,0.92,,,,,,,,3.411483254,2.580246914,1.382352941,,,,,,,,,,,100,200,,,33.5294,,,46.7059,,52.3529,
[51],8,139,Tangchirapat et al.,2010,AF,380,,,,,,,,,,1006,800,100%,182.4,214.5,,182,0.48,0.38,0.48,2.67,20,Crushed limestone,,21.7,6.79,0.46,,,,,,,,2.45,19,C&D waste,,33.08,6.4,5.61,,,,,,,,2.6,,River sand,,,3.04,0.92,,,,,,,,3.411483254,2.580246914,1.382352941,,,,,,,,,,,100,200,,,29.4118,,,43.8824,,51.1765,
[51],8,140,Tangchirapat et al.,2010,AF20,304,76,,,,,,,,,1006,785,100%,182.4,214.5,,182,0.48,0.38,0.48,2.67,20,Crushed limestone,,21.7,6.79,0.46,,,,,,,,2.45,19,C&D waste,,33.08,6.4,5.61,,,,,,,,2.6,,River sand,,,3.04,0.92,,,,,,,,2.910570851,1.884384384,1.532319392,,,,,,,,,,,100,200,,,32.5882,,,48.1176,,55.6471,
[51],8,141,Tangchirapat et al.,2010,AF35,247,133,,,,,,,,,1006,780,100%,182.4,214.5,,182,0.48,0.38,0.49,2.67,20,Crushed limestone,,21.7,6.79,0.46,,,,,,,,2.45,19,C&D waste,,33.08,6.4,5.61,,,,,,,,2.6,,River sand,,,3.04,0.92,,,,,,,,2.534886549,1.639106469,1.589782119,,,,,,,,,,,100,200,,,32.1176,,,49.6471,,57.7647,
[51],8,142,Tangchirapat et al.,2010,AF50,190,190,,,,,,,,,1006,770,100%,182.4,214.5,,182,0.48,0.38,0.49,2.67,20,Crushed limestone,,21.7,6.79,0.46,,,,,,,,2.45,19,C&D waste,,33.08,6.4,5.61,,,,,,,,2.6,,River sand,,,3.04,0.92,,,,,,,,2.159202247,1.48463357,1.627329193,,,,,,,,,,,100,200,,,29.5294,,,44.2353,,51.1765,
[52],9,143,Kou et al.,2011,Control-I,390,,,,,,,,,1107,,678,0%,195,,,195,0.5,0.35,0.58,2.62,20,Crushed granite,,,,1.11,2.62,10,Crushed granite,,,,1.12,2.57,20,C&D waste,,,,3.52,2.57,10,C&D waste,,,,4.26,,,,,,,,,,,,,,,3.404761905,2.258064516,1.735294118,100,18.5693,37.7472,45.0877,,,57.2898,,65.1224,,,,,,,,,,,,
[52],9,144,Kou et al.,2011,SF10-I,351,,,39,,,,,,1107,,664,0%,195,,,195,0.5,0.35,0.59,2.62,20,Crushed granite,,,,1.11,2.62,10,Crushed granite,,,,1.12,2.57,20,C&D waste,,,,3.52,2.57,10,C&D waste,,,,4.26,,,,,,,,,,,,,,,3.064924012,3.37306317,1.732899023,100,15.5081,38.9714,49.5775,,,62.8,,66.3472,,,,,,,,,,,,
[52],9,145,Kou et al.,2011,MK15-I,331.5,,,,58.5,,,,,1107,,669,0%,195,,,195,0.5,0.35,0.58,2.62,20,Crushed granite,,,,1.11,2.62,10,Crushed granite,,,,1.12,2.57,20,C&D waste,,,,3.52,2.57,10,C&D waste,,,,4.26,,,,,,,,,,,,,,,3.018023183,1.77562384,3.936206312,100,13.8754,36.9306,46.1082,,,60.351,,65.3268,,,,,,,,,,,,
[52],9,146,Kou et al.,2011,FA35-I,253.5,136.5,,,,,,,,1107,,640,0%,195,,,195,0.5,0.35,0.61,2.62,20,Crushed granite,,,,1.11,2.62,10,Crushed granite,,,,1.12,2.57,20,C&D waste,,,,3.52,2.57,10,C&D waste,,,,4.26,,,,,,,,,,,,,,,2.43755377,1.885948135,3.36942362,100,6.3244,18.1554,24.2714,,,42.1877,,53.286,,,,,,,,,,,,
[52],9,147,Kou et al.,2011,GGBS55-I,175.5,,214.5,,,,,,,1107,,658,0%,195,,,195,0.5,0.35,0.59,2.62,20,Crushed granite,,,,1.11,2.62,10,Crushed granite,,,,1.12,2.57,20,C&D waste,,,,3.52,2.57,10,C&D waste,,,,4.26,,,,,,,,,,,,,,,2.172165279,2.83284702,4.92345679,100,5.71216,18.9714,25.4959,,,44.4326,,56.5513,,,,,,,,,,,,
[52],9,148,Kou et al.,2011,Control-II,390,,,,,,,,,527,539,678,50%,195,,,195,0.5,0.37,0.58,2.62,20,Crushed granite,,,,1.11,2.62,10,Crushed granite,,,,1.12,2.57,20,C&D waste,,,,3.52,2.57,10,C&D waste,,,,4.26,,,,,,,,,,,,,,,3.404761905,2.258064516,1.735294118,100,13.3863,33.3581,37.8582,,,52.5647,,61.0394,,,,,,,,,,,,
[52],9,149,Kou et al.,2011,SF10-II,351,,,39,,,,,,527,539,664,50%,195,,,195,0.5,0.37,0.59,2.62,20,Crushed granite,,,,1.11,2.62,10,Crushed granite,,,,1.12,2.57,20,C&D waste,,,,3.52,2.57,10,C&D waste,,,,4.26,,,,,,,,,,,,,,,3.064924012,3.37306317,1.732899023,100,13.575,32.4147,40.6898,,,56.5269,,62.7361,,,,,,,,,,,,
[52],9,150,Kou et al.,2011,MK15-II,331.5,,,,58.5,,,,,527,539,669,50%,195,,,195,0.5,0.37,0.58,2.62,20,Crushed granite,,,,1.11,2.62,10,Crushed granite,,,,1.12,2.57,20,C&D waste,,,,3.52,2.57,10,C&D waste,,,,4.26,,,,,,,,,,,,,,,3.018023183,1.77562384,3.936206312,100,15.083,30.718,43.1412,,,56.7156,,62.9248,,,,,,,,,,,,
[52],9,151,Kou et al.,2011,FA35-II,253.5,136.5,,,,,,,,527,539,640,50%,195,,,195,0.5,0.37,0.61,2.62,20,Crushed granite,,,,1.11,2.62,10,Crushed granite,,,,1.12,2.57,20,C&D waste,,,,3.52,2.57,10,C&D waste,,,,4.26,,,,,,,,,,,,,,,2.43755377,1.885948135,3.36942362,100,6.02785,17.1345,26.16,,,43.5081,,51.7927,,,,,,,,,,,,
[52],9,152,Kou et al.,2011,GGBS55-II,175.5,,214.5,,,,,,,527,539,658,50%,195,,,195,0.5,0.37,0.59,2.62,20,Crushed granite,,,,1.11,2.62,10,Crushed granite,,,,1.12,2.57,20,C&D waste,,,,3.52,2.57,10,C&D waste,,,,4.26,,,,,,,,,,,,,,,2.172165279,2.83284702,4.92345679,100,6.02785,18.2638,27.4822,,,45.2062,,53.4908,,,,,,,,,,,,
[52],9,153,Kou et al.,2011,Control-III,390,,,,,,,,,,1078,678,100%,195,,,195,0.5,0.36,0.58,2.62,20,Crushed granite,,,,1.11,2.62,10,Crushed granite,,,,1.12,2.57,20,C&D waste,,,,3.52,2.57,10,C&D waste,,,,4.26,,,,,,,,,,,,,,,3.404761905,2.258064516,1.735294118,100,12.4508,26.3348,34.7082,,,49.2408,,54.8778,,,,,,,,,,,,
[52],9,154,Kou et al.,2011,SF10-III,351,,,39,,,,,,,1078,664,100%,195,,,195,0.5,0.36,0.59,2.62,20,Crushed granite,,,,1.11,2.62,10,Crushed granite,,,,1.12,2.57,20,C&D waste,,,,3.52,2.57,10,C&D waste,,,,4.26,,,,,,,,,,,,,,,3.064924012,3.37306317,1.732899023,100,10.6141,24.4977,34.7073,,,54.5469,,55.8979,,,,,,,,,,,,
[52],9,155,Kou et al.,2011,MK15-III,331.5,,,,58.5,,,,,,1078,669,100%,195,,,195,0.5,0.36,0.58,2.62,20,Crushed granite,,,,1.11,2.62,10,Crushed granite,,,,1.12,2.57,20,C&D waste,,,,3.52,2.57,10,C&D waste,,,,4.26,,,,,,,,,,,,,,,3.018023183,1.77562384,3.936206312,100,12.247,23.4776,34.7079,,,53.3224,,54.8778,,,,,,,,,,,,
[52],9,156,Kou et al.,2011,FA35-III,253.5,136.5,,,,,,,,,1078,640,100%,195,,,195,0.5,0.36,0.61,2.62,20,Crushed granite,,,,1.11,2.62,10,Crushed granite,,,,1.12,2.57,20,C&D waste,,,,3.52,2.57,10,C&D waste,,,,4.26,,,,,,,,,,,,,,,2.43755377,1.885948135,3.36942362,100,5.71642,14.4977,18.5855,,,36.7921,,50.9999,,,,,,,,,,,,
[52],9,157,Kou et al.,2011,GGBS55-III,175.5,,214.5,,,,,,,,1078,658,100%,195,,,195,0.5,0.36,0.59,2.62,20,Crushed granite,,,,1.11,2.62,20,Crushed granite,,,,1.12,2.57,20,C&D waste,,,,3.52,2.57,10,C&D waste,,,,4.26,,,,,,,,,,,,,,,2.172165279,2.83284702,4.92345679,100,4.89979,15.5181,20.0141,,,38.4245,,51.204,,,,,,,,,,,,
[53],10,158,Corinaldesi,2012,Ref,330,,,,,,,,,1120,,740,0%,165,,2.6,167,0.5,0.29,0.45,2.63,22,Gravel,,,,3,,,,,,,,2.3,15,C&D waste,,,,8.8,,,,,,,,2.6,5,Quartz sand,,,,3.5,,,,,,,,2.161779575,5.355595668,2.077777778,100,,,42.5272,,,43.8137,,44.1098,,,,,,,,,,,,
[53],10,159,Corinaldesi,2012,Ref+FA,330,66,,,,,,,,1120,,665,100%,165,,3.2,167,0.42,0.35,0.6,2.63,22,Gravel,,,,3,,,,,,,,2.3,15,C&D waste,,,,8.8,,,,,,,,2.6,5,Quartz sand,,,,3.5,,,,,,,,1.877948334,3.770637219,3.040965618,100,,,46.0458,,,51.0369,,55.4061,,,,,,,,,,,,
[53],10,160,Corinaldesi,2012,Rec-10%,330,,,,,,,,,900,165,740,10%,165,,2.6,167,0.5,0.31,0.45,2.63,22,Gravel,,,,3,,,,,,,,2.3,15,C&D waste,,,,8.8,,,,,,,,2.6,5,Quartz sand,,,,3.5,,,,,,,,2.161779575,5.355595668,2.077777778,100,,,43.268,,,45.6665,,48.9246,,,,,,,,,,,,
[53],10,161,Corinaldesi,2012,Rec-20%,330,,,,,,,,,747,330,740,20%,165,,2.6,167,0.5,0.31,0.45,2.63,22,Gravel,,,,3,,,,,,,,2.3,15,C&D waste,,,,8.8,,,,,,,,2.6,5,Quartz sand,,,,3.5,,,,,,,,2.161779575,5.355595668,2.077777778,100,,,32.8976,,,37.5184,,41.8876,,,,,,,,,,,,
[53],10,162,Corinaldesi,2012,Rec-30%,330,,,,,,,,,560,490,740,30%,165,,2.6,167,0.5,0.31,0.45,2.63,22,Gravel,,,,3,,,,,,,,2.3,15,C&D waste,,,,8.8,,,,,,,,2.6,5,Quartz sand,,,,3.5,,,,,,,,2.161779575,5.355595668,2.077777778,100,,,37.5272,,,38.4433,,40.4061,,,,,,,,,,,,
[53],10,163,Corinaldesi,2012,Rec-30%+FA,330,66,,,,,,,,560,490,665,30%,165,,3.2,167,0.42,0.38,0.6,2.63,22,Gravel,,,,3,,,,,,,,2.3,15,C&D waste,,,,8.8,,,,,,,,2.6,5,Quartz sand,,,,3.5,,,,,,,,1.877948334,3.770637219,3.040965618,100,,,37.7124,,,42.5184,,46.332,,,,,,,,,,,,
[54],11,164,Corral et al.,2012,NA100%PC,444.44,,,,,,,,,994.55,,766.17,0%,213.31,,,213,0.48,0.45,0.58,2.5,19,Crushcd rock,,,,0.44,,,,,,,,2.19,19,C&D waste,,,,6.55,,,,,,,,2.43,4.76,River sand,,,,4.08,,,,,,,,3.410230692,2.705563094,1.481481481,,,,,,,,,,,150,300,,,,,,29.25,,33.16,35.35
[54],11,165,Corral et al.,2012,RA100%PC,444.44,,,,,,,,,,870.58,915.35,100%,213.31,,,213,0.48,0.51,0.49,2.5,19,Crushcd rock,,,,0.44,,,,,,,,2.19,19,C&D waste,,,,6.55,,,,,,,,2.43,4.76,River sand,,,,4.08,,,,,,,,3.410230692,2.705563094,1.481481481,,,,,,,,,,,150,300,,,,,,25.57,,28.35,31.83
[54],11,166,Corral et al.,2012,RA30%FA,311.11,133.33,,,,,,,,,870.58,915.35,100%,213.31,,,213,0.48,0.51,0.49,2.5,19,Crushcd rock,,,,0.44,,,,,,,,2.19,19,C&D waste,,,,6.55,,,,,,,,2.43,4.76,River sand,,,,4.08,,,,,,,,2.51887098,2.814530136,2.582440495,,,,,,,,,,,150,300,,,,,,17.39,,21.26,27.06
[54],11,167,Corral et al.,2012,RA10%SF,400,,,44.44,,,,,,,870.58,915.35,100%,213.31,,,213,0.48,0.51,0.49,2.5,19,Crushcd rock,,,,0.44,,,,,,,,2.19,19,C&D waste,,,,6.55,,,,,,,,2.43,4.76,River sand,,,,4.08,,,,,,,,3.069847376,3.993478575,1.363584714,,,,,,,,,,,150,300,,,,,,37.08,,40.82,42.97
[55],12,168,Limbachiya et al. ,2012,GEN 30-0,275,,,,,,,,,1260,0,625,0%,180,,,180,0.65,0.22,0.44,2.54,20,Siliceous gravel,,,7.1,1.4,,,,,,,,2.43,20,C&D waste,,,6.7,5.3,,,,,,,,2.46,,River sand,,,2.4,0.77,,,,,,,,3.313084112,2.891891892,1.740740741,100,,16.5688,20.0606,,,23.0891,25.6546,28.5905,30.5105,100,200,,,,,,21,,,
[55],12,169,Limbachiya et al. ,2012,GEN 30-30,275,,,,,,,,,882,378,625,30%,180,,,180,0.65,0.22,0.44,2.54,20,Siliceous gravel,,,7.1,1.4,,,,,,,,2.43,20,C&D waste,,,6.7,5.3,,,,,,,,2.46,,River sand,,,2.4,0.77,,,,,,,,3.313084112,2.891891892,1.740740741,100,,16.5632,19.5917,,,22.0656,25.0018,27.7532,29.8574,100,200,,,,,,20,,,
[55],12,170,Limbachiya et al. ,2012,GEN 30-50,295,,,,,,,,,635,635,595,50%,180,,,180,0.61,0.23,0.5,2.54,20,Siliceous gravel,,,7.1,1.4,,,,,,,,2.43,20,C&D waste,,,6.7,5.3,,,,,,,,2.46,,River sand,,,2.4,0.77,,,,,,,,3.313084112,2.891891892,1.740740741,100,,15.632,18.8463,,,22.5243,25.4605,28.3961,30.4073,100,200,,,,,,19,,,
[55],12,171,Limbachiya et al. ,2012,GEN 30-100,310,,,,,,,,,0,1240,610,100%,180,,,180,0.58,0.25,0.51,2.54,20,Siliceous gravel,,,7.1,1.4,,,,,,,,2.43,20,C&D waste,,,6.7,5.3,,,,,,,,2.46,,River sand,,,2.4,0.77,,,,,,,,3.313084112,2.891891892,1.740740741,100,,18.4974,20.4158,,,22.4254,24.5289,26.3551,27.4384,100,200,,,,,,18,,,
[55],12,172,Limbachiya et al. ,2012,RC30-PC-0,330,,,,,,,,,1245,0,585,0%,180,,,180,0.55,0.27,0.56,2.54,20,Siliceous gravel,,,7.1,1.4,,,,,,,,2.43,20,C&D waste,,,6.7,5.3,,,,,,,,2.46,,River sand,,,2.4,0.77,,,,,,,,3.313084112,2.891891892,1.740740741,100,,,,,,30.9356,34.9272,37.5468,41.0395,100,200,,,,,,21,,,
[55],12,173,Limbachiya et al. ,2012,RC30-PC-30,330,,,,,,,,,872,373,585,30%,180,,,180,0.55,0.27,0.56,2.54,20,Siliceous gravel,,,7.1,1.4,,,,,,,,2.43,20,C&D waste,,,6.7,5.3,,,,,,,,2.46,,River sand,,,2.4,0.77,,,,,,,,3.313084112,2.891891892,1.740740741,100,,,,,,32.6819,36.6736,39.1684,42.9106,100,200,,,,,,23,,,
[55],12,174,Limbachiya et al. ,2012,RC30-PC-50,355,,,,,,,,,623,623,560,50%,180,,,180,0.51,0.28,0.63,2.54,20,Siliceous gravel,,,7.1,1.4,,,,,,,,2.43,20,C&D waste,,,6.7,5.3,,,,,,,,2.46,,River sand,,,2.4,0.77,,,,,,,,3.313084112,2.891891892,1.740740741,100,,,,,,33.9293,37.921,40.9148,44.5322,100,200,,,,,,24,,,
[55],12,175,Limbachiya et al. ,2012,RC30-PC-100,372,,,,,,,,,0,1252,536,100%,180,,,180,0.48,0.3,0.69,2.54,20,Siliceous gravel,,,7.1,1.4,,,,,,,,2.43,20,C&D waste,,,6.7,5.3,,,,,,,,2.46,,River sand,,,2.4,0.77,,,,,,,,3.313084112,2.891891892,1.740740741,100,,,,,,26.6944,30.3119,32.3077,35.8004,100,200,,,,,,21,,,
[55],12,176,Limbachiya et al. ,2012,RC30-PC/SF-0,261,,,29,,,,,,1234,0,636,0%,180,,,180,0.62,0.24,0.46,2.54,20,Siliceous gravel,,,7.1,1.4,,,,,,,,2.43,20,C&D waste,,,6.7,5.3,,,,,,,,2.46,,River sand,,,2.4,0.77,,,,,,,,2.983515284,4.2742891,1.731391586,100,,,,,,37.1726,43.659,47.1518,52.0166,100,200,,,,,,29,,,
[55],12,177,Limbachiya et al. ,2012,RC30-PC/SF-30,261,,,29,,,,,,864,370,636,30%,180,,,180,0.62,0.24,0.46,2.54,20,Siliceous gravel,,,7.1,1.4,,,,,,,,2.43,20,C&D waste,,,6.7,5.3,,,,,,,,2.46,,River sand,,,2.4,0.77,,,,,,,,2.983515284,4.2742891,1.731391586,100,,,,,,37.6715,41.9127,47.1518,50.894,100,200,,,,,,31,,,
[55],12,178,Limbachiya et al. ,2012,RC30-PC/SF-50,279,,,31,,,,,,629,629,592,50%,180,,,180,0.58,0.25,0.52,2.54,20,Siliceous gravel,,,7.1,1.4,,,,,,,,2.43,20,C&D waste,,,6.7,5.3,,,,,,,,2.46,,River sand,,,2.4,0.77,,,,,,,,2.983515284,4.2742891,1.731391586,100,,,,,,36.4241,40.4158,42.4116,44.158,100,200,,,,,,28,,,
[55],12,179,Limbachiya et al. ,2012,RC30-PC/SF-100,318,,,35,,,,,,0,1247,560,100%,180,,,180,0.51,0.28,0.63,2.54,20,Siliceous gravel,,,7.1,1.4,,,,,,,,2.43,20,C&D waste,,,6.7,5.3,,,,,,,,2.46,,River sand,,,2.4,0.77,,,,,,,,2.986316152,4.261423661,1.731478301,100,,,,,,36.6736,41.4137,43.4096,45.6549,100,200,,,,,,28.5,,,
[55],12,180,Limbachiya et al. ,2012,RC35-PC-0,355,,,,,,,,,1245,0,560,0%,180,,,180,0.51,0.29,0.63,2.54,20,Siliceous gravel,,,7.1,1.4,,,,,,,,2.43,20,C&D waste,,,6.7,5.3,,,,,,,,2.46,,River sand,,,2.4,0.77,,,,,,,,3.313084112,2.891891892,1.740740741,100,,,,,,37.6674,41.709,43.9723,48.9838,100,200,,,,,,31,,,
[55],12,181,Limbachiya et al. ,2012,RC35-PC-30,355,,,,,,,,,872,373,560,30%,180,,,180,0.51,0.29,0.63,2.54,20,Siliceous gravel,,,7.1,1.4,,,,,,,,2.43,20,C&D waste,,,6.7,5.3,,,,,,,,2.46,,River sand,,,2.4,0.77,,,,,,,,3.313084112,2.891891892,1.740740741,100,,,,,,31.6859,34.5958,36.5358,40.0924,100,200,,,,,,25,,,
[55],12,182,Limbachiya et al. ,2012,RC35-PC-50,385,,,,,,,,,613,613,550,50%,180,,,180,0.47,0.31,0.7,2.54,20,Siliceous gravel,,,7.1,1.4,,,,,,,,2.43,20,C&D waste,,,6.7,5.3,,,,,,,,2.46,,River sand,,,2.4,0.77,,,,,,,,3.313084112,2.891891892,1.740740741,100,,,,,,39.7691,44.9423,48.0139,52.8637,100,200,,,,,,29,,,
[55],12,183,Limbachiya et al. ,2012,RC35-PC-100,409,,,,,,,,,0,1226,525,100%,180,,,180,0.44,0.33,0.78,2.54,20,Siliceous gravel,,,7.1,1.4,,,,,,,,2.43,20,C&D waste,,,6.7,5.3,,,,,,,,2.46,,River sand,,,2.4,0.77,,,,,,,,3.313084112,2.891891892,1.740740741,100,,,,,,,,,,100,200,,,,,,30,,,
[55],12,184,Limbachiya et al. ,2012,RC35-PC/SF-0,279,,,31,,,,,,1258,0,592,0%,180,,,180,0.58,0.25,0.52,2.54,20,Siliceous gravel,,,7.1,1.4,,,,,,,,2.43,20,C&D waste,,,6.7,5.3,,,,,,,,2.46,,River sand,,,2.4,0.77,,,,,,,,2.983515284,4.2742891,1.731391586,100,,,,,,44.7806,50.7621,52.5404,54.8037,100,200,,,,,,39,,,
[55],12,185,Limbachiya et al. ,2012,RC35-PC/SF-30,279,,,31,,,,,,881,377,592,30%,180,,,180,0.58,0.25,0.52,2.54,20,Siliceous gravel,,,7.1,1.4,,,,,,,,2.43,20,C&D waste,,,6.7,5.3,,,,,,,,2.46,,River sand,,,2.4,0.77,,,,,,,,2.983515284,4.2742891,1.731391586,100,,,,,,43.649,45.7506,46.8822,47.6905,100,200,,,,,,35,,,
[55],12,186,Limbachiya et al. ,2012,RC35-PC/SF-50,300,,,33,,,,,,626,626,575,50%,180,,,180,0.54,0.27,0.58,2.54,20,Siliceous gravel,,,7.1,1.4,,,,,,,,2.43,20,C&D waste,,,6.7,5.3,,,,,,,,2.46,,River sand,,,2.4,0.77,,,,,,,,2.986484373,4.260651629,1.731483504,100,,,,,,40.739,46.2356,46.8822,50.6005,100,200,,,,,,31,,,
[55],12,187,Limbachiya et al. ,2012,RC35-PC/SF-100,338,,,37,,,,,,0,1241,544,100%,180,,,180,0.48,0.3,0.69,2.54,20,Siliceous gravel,,,7.1,1.4,,,,,,,,2.43,20,C&D waste,,,6.7,5.3,,,,,,,,2.46,,River sand,,,2.4,0.77,,,,,,,,2.987909535,4.254114009,1.731527571,100,,,,,,40.4157,48.1755,47.6905,49.1455,100,200,,,,,,29,,,
[55],12,188,Limbachiya et al. ,2012,RC40-PC-0,375,,,,,,,,,1241,0,544,0%,180,,,180,0.48,0.3,0.69,2.54,20,Siliceous gravel,,,7.1,1.4,,,,,,,,2.43,20,C&D waste,,,6.7,5.3,,,,,,,,2.46,,River sand,,,2.4,0.77,,,,,,,,3.313084112,2.891891892,1.740740741,100,,,,,,,,,,100,200,,,,,,33,,,
[55],12,189,Limbachiya et al. ,2012,RC40-PC-30,375,,,,,,,,,869,372,544,30%,180,,,180,0.48,0.3,0.69,2.54,20,Siliceous gravel,,,7.1,1.4,,,,,,,,2.43,20,C&D waste,,,6.7,5.3,,,,,,,,2.46,,River sand,,,2.4,0.77,,,,,,,,3.313084112,2.891891892,1.740740741,100,,,,,,,,,,100,200,,,,,,39,,,
[55],12,190,Limbachiya et al. ,2012,RC40-PC-50,405,,,,,,,,,624,624,508,50%,180,,,180,0.44,0.32,0.8,2.54,20,Siliceous gravel,,,7.1,1.4,,,,,,,,2.43,20,C&D waste,,,6.7,5.3,,,,,,,,2.46,,River sand,,,2.4,0.77,,,,,,,,3.313084112,2.891891892,1.740740741,100,,,,,,,,,,100,200,,,,,,31,,,
[55],12,191,Limbachiya et al. ,2012,RC40-PC-100,426,,,,,,,,,0,1241,494,100%,180,,,180,0.42,0.34,0.86,2.54,20,Siliceous gravel,,,7.1,1.4,,,,,,,,2.43,20,C&D waste,,,6.7,5.3,,,,,,,,2.46,,River sand,,,2.4,0.77,,,,,,,,3.313084112,2.891891892,1.740740741,100,,,,,,,,,,100,200,,,,,,34,,,
[56],13,192,Limbachiya et al. ,2012,PC20-0,275,,,,,,,,,1260,0,625,0%,180,,,180,0.65,0.22,0.44,2.6,20,Natural gravel,,,,0.81,,,,,,,,2.43,20,C&D waste,23.4,,,5.3,,,,,,,,2.68,,River sand,,,2.6,0.81,,,,,,,,3.313084112,2.891891892,1.740740741,100,,16.4583,20.1042,23.2292,,25.625,28.6458,30.7292,33.3333,,,,,,,,,,,
[56],13,193,Limbachiya et al. ,2012,PC20-30,275,,,,,,,,,882,378,625,30%,180,,,180,0.65,0.22,0.44,2.6,20,Natural gravel,,,,0.81,,,,,,,,2.43,20,C&D waste,23.4,,,5.3,,,,,,,,2.68,,River sand,,,2.6,0.81,,,,,,,,3.313084112,2.891891892,1.740740741,100,,16.3542,19.5833,22.0833,,25.2083,28.2292,30.1042,33.2292,,,,,,,,,,,
[56],13,194,Limbachiya et al. ,2012,PC20-50,295,,,,,,,,,635,635,595,50%,180,,,180,0.61,0.23,0.5,2.6,20,Natural gravel,,,,0.81,,,,,,,,2.43,20,C&D waste,23.4,,,5.3,,,,,,,,2.68,,River sand,,,2.6,0.81,,,,,,,,3.313084112,2.891891892,1.740740741,100,,15.625,19.1667,22.7083,,25.7292,28.6458,30.7292,33.6458,,,,,,,,,,,
[56],13,195,Limbachiya et al. ,2012,PC20-100,310,,,,,,,,,0,1240,610,100%,180,,,180,0.58,0.25,0.51,2.6,20,Natural gravel,,,,0.81,,,,,,,,2.43,20,C&D waste,23.4,,,5.3,,,,,,,,2.68,,River sand,,,2.6,0.81,,,,,,,,3.313084112,2.891891892,1.740740741,100,,18.5417,20.625,22.6042,,24.7917,26.6667,27.7083,29.7917,,,,,,,,,,,
[56],13,196,Limbachiya et al. ,2012,PCFA20-0,215,90,,,,,,,,1311,0,589,0%,160,,,160,0.52,0.23,0.52,2.6,20,Natural gravel,,,,0.81,,,,,,,,2.43,20,C&D waste,23.4,,,5.3,,,,,,,,2.68,,River sand,,,2.6,0.81,,,,,,,,2.698450393,1.856736436,2.539014743,100,,10.3077,17.5385,23.5385,,29.8462,35.6923,39.8462,46,,,,,,,,,,,
[56],13,197,Limbachiya et al. ,2012,PCFA20-30,215,90,,,,,,,,918,393,589,30%,160,,,160,0.52,0.23,0.52,2.6,20,Natural gravel,,,,0.81,,,,,,,,2.43,20,C&D waste,23.4,,,5.3,,,,,,,,2.68,,River sand,,,2.6,0.81,,,,,,,,2.698450393,1.856736436,2.539014743,100,,12.3077,19.0769,24.1538,,29.6923,35.0769,38.6154,43.6923,,,,,,,,,,,
[56],13,198,Limbachiya et al. ,2012,PCFA20-50,230,100,,,,,,,,657,657,562,50%,160,,,160,0.48,0.25,0.59,2.6,20,Natural gravel,,,,0.81,,,,,,,,2.43,20,C&D waste,23.4,,,5.3,,,,,,,,2.68,,River sand,,,2.6,0.81,,,,,,,,2.681894602,1.844131803,2.551610782,100,,14,19.5385,24.1538,,28.7692,33.3846,36.4615,41.0769,,,,,,,,,,,
[56],13,199,Limbachiya et al. ,2012,PCFA20-100,245,105,,,,,,,,0,1280,575,100%,160,,,160,0.46,0.27,0.61,2.6,20,Natural gravel,,,,0.81,,,,,,,,2.43,20,C&D waste,23.4,,,5.3,,,,,,,,2.68,,River sand,,,2.6,0.81,,,,,,,,2.688206498,1.848894349,2.546840959,100,,14.9231,20,24.4615,,28.7692,33.2308,36.3077,40.3077,,,,,,,,,,,
[56],13,200,Limbachiya et al. ,2012,PC30-0,330,,,,,,,,,1245,0,585,0%,180,,,180,0.55,0.27,0.56,2.6,20,Natural gravel,,,,0.81,,,,,,,,2.43,20,C&D waste,23.4,,,5.3,,,,,,,,2.68,,River sand,,,2.6,0.81,,,,,,,,3.313084112,2.891891892,1.740740741,100,,19.0114,23.909,27.4405,,31.3212,35.7001,38.384,41.7408,,,,,,,,,,,
[56],13,201,Limbachiya et al. ,2012,PC30-30,330,,,,,,,,,872,373,585,30%,180,,,180,0.55,0.27,0.56,2.6,20,Natural gravel,,,,0.81,,,,,,,,2.43,20,C&D waste,23.4,,,5.3,,,,,,,,2.68,,River sand,,,2.6,0.81,,,,,,,,3.313084112,2.891891892,1.740740741,100,,19.5482,24.4407,28.6526,,33.0367,37.0817,39.7709,43.9777,,,,,,,,,,,
[56],13,202,Limbachiya et al. ,2012,PC30-50,355,,,,,,,,,623,623,560,50%,180,,,180,0.51,0.28,0.63,2.6,20,Natural gravel,,,,0.81,,,,,,,,2.43,20,C&D waste,23.4,,,5.3,,,,,,,,2.68,,River sand,,,2.6,0.81,,,,,,,,3.313084112,2.891891892,1.740740741,100,,21.1045,26.5029,30.0446,,34.4287,38.4608,41.661,45.3671,,,,,,,,,,,
[56],13,203,Limbachiya et al. ,2012,PC30-100,372,,,,,,,,,0,1252,536,100%,180,,,180,0.48,0.3,0.69,2.6,20,Natural gravel,,,,0.81,,,,,,,,2.43,20,C&D waste,23.4,,,5.3,,,,,,,,2.68,,River sand,,,2.6,0.81,,,,,,,,3.313084112,2.891891892,1.740740741,100,,16.5643,20.9509,24.1459,,27.1637,31.0393,33.2173,36.9183,,,,,,,,,,,
[56],13,204,Limbachiya et al. ,2012,PCFA30-0,260,110,,,,,,,,1285,0,550,0%,160,,,160,0.43,0.29,0.67,2.6,20,Natural gravel,,,,0.81,,,,,,,,2.43,20,C&D waste,23.4,,,5.3,,,,,,,,2.68,,River sand,,,2.6,0.81,,,,,,,,2.693836026,1.85318652,2.542553191,100,,14.6056,23.1272,30.566,,37.4623,44.5416,49.4588,56.7201,,,,,,,,,,,
[56],13,205,Limbachiya et al. ,2012,PCFA30-30,260,110,,,,,,,,900,386,550,30%,160,,,160,0.43,0.29,0.67,2.6,20,Natural gravel,,,,0.81,,,,,,,,2.43,20,C&D waste,23.4,,,5.3,,,,,,,,2.68,,River sand,,,2.6,0.81,,,,,,,,2.693836026,1.85318652,2.542553191,100,,16.7778,23.8562,29.3121,,34.9517,40.5887,44.6049,50.0617,,,,,,,,,,,
[56],13,206,Limbachiya et al. ,2012,PCFA30-50,280,120,,,,,,,,641,641,523,50%,160,,,160,0.4,0.31,0.76,2.6,20,Natural gravel,,,,0.81,,,,,,,,2.43,20,C&D waste,23.4,,,5.3,,,,,,,,2.68,,River sand,,,2.6,0.81,,,,,,,,2.688206498,1.848894349,2.546840959,100,,18.5907,24.7654,29.8627,,35.1402,40.4195,44.0735,49.169,,,,,,,,,,,
[56],13,207,Limbachiya et al. ,2012,PCFA30-100,295,126,,,,,,,,0,1267,517,100%,160,,,160,0.38,0.33,0.81,2.6,20,Natural gravel,,,,0.81,,,,,,,,2.43,20,C&D waste,23.4,,,5.3,,,,,,,,2.68,,River sand,,,2.6,0.81,,,,,,,,2.689690767,1.850021914,2.545713546,100,,21.3034,27.4782,32.3971,,37.3106,42.2305,45.5232,50.4404,,,,,,,,,,,
[56],13,208,Limbachiya et al. ,2012,PC35-0,355,,,,,,,,,1245,0,560,0%,180,,,180,0.51,0.29,0.63,2.6,20,Natural gravel,,,,0.81,,,,,,,,2.43,20,C&D waste,23.4,,,5.3,,,,,,,,2.68,,River sand,,,2.6,0.81,,,,,,,,3.313084112,2.891891892,1.740740741,100,,24.1015,29.2923,34.0765,,38.2439,42.6168,44.9474,49.523,,,,,,,,,,,
[56],13,209,Limbachiya et al. ,2012,PC35-30,355,,,,,,,,,872,373,560,30%,180,,,180,0.51,0.29,0.63,2.6,20,Natural gravel,,,,0.81,,,,,,,,2.43,20,C&D waste,23.4,,,5.3,,,,,,,,2.68,,River sand,,,2.6,0.81,,,,,,,,3.313084112,2.891891892,1.740740741,100,,21.6679,25.8352,28.9883,,32.1367,35.4893,37.4102,40.9714,,,,,,,,,,,
[56],13,210,Limbachiya et al. ,2012,PC35-50,385,,,,,,,,,613,613,550,50%,180,,,180,0.47,0.31,0.7,2.6,20,Natural gravel,,,,0.81,,,,,,,,2.43,20,C&D waste,23.4,,,5.3,,,,,,,,2.68,,River sand,,,2.6,0.81,,,,,,,,3.313084112,2.891891892,1.740740741,100,,24.5418,30.7531,35.9439,,40.7219,45.9112,48.6515,54.0449,,,,,,,,,,,
[56],13,211,Limbachiya et al. ,2012,PC35-100,409,,,,,,,,,0,1226,525,100%,180,,,180,0.44,0.33,0.78,2.6,20,Natural gravel,,,,0.81,,,,,,,,2.43,20,C&D waste,23.4,,,5.3,,,,,,,,2.68,,River sand,,,2.6,0.81,,,,,,,,3.313084112,2.891891892,1.740740741,100,,25.3765,32.8092,39.0189,,45.2286,51.4383,55.4046,61.6097,,,,,,,,,,,
[56],13,212,Limbachiya et al. ,2012,PCFA35-0,280,120,,,,,,,,1282,0,523,0%,160,,,160,0.4,0.31,0.76,2.6,20,Natural gravel,,,,0.81,,,,,,,,2.43,20,C&D waste,23.4,,,5.3,,,,,,,,2.68,,River sand,,,2.6,0.81,,,,,,,,2.688206498,1.848894349,2.546840959,100,,17.8529,25.8627,32.2427,,38.8056,45.1897,49.772,56.5192,,,,,,,,,,,
[56],13,213,Limbachiya et al. ,2012,PCFA35-30,280,120,,,,,,,,898,384,523,30%,160,,,160,0.4,0.31,0.76,2.6,20,Natural gravel,,,,0.81,,,,,,,,2.43,20,C&D waste,23.4,,,5.3,,,,,,,,2.68,,River sand,,,2.6,0.81,,,,,,,,2.688206498,1.848894349,2.546840959,100,,24.8949,31.4606,37.3028,,43.145,48.8084,52.4911,58.1504,,,,,,,,,,,
[56],13,214,Limbachiya et al. ,2012,PCFA35-50,300,130,,,,,,,,631,631,514,50%,160,,,160,0.37,0.34,0.84,2.6,20,Natural gravel,,,,0.81,,,,,,,,2.43,20,C&D waste,23.4,,,5.3,,,,,,,,2.68,,River sand,,,2.6,0.81,,,,,,,,2.683362485,1.845234708,2.550505051,100,,20.404,27.6931,33.7128,,39.7366,45.7617,49.8021,55.8258,,,,,,,,,,,
[56],13,215,Limbachiya et al. ,2012,PCFA35-100,322,138,,,,,,,,0,1257,488,100%,160,,,160,0.35,0.37,0.94,2.6,20,Natural gravel,,,,0.81,,,,,,,,2.43,20,C&D waste,23.4,,,5.3,,,,,,,,2.68,,River sand,,,2.6,0.81,,,,,,,,2.688206498,1.848894349,2.546840959,100,,21.6803,27.3464,31.9247,,36.1452,40.7275,44.0513,48.4507,,,,,,,,,,,
[57],14,216,Somna et al.,2012,CON,424,,,,,,,,,979,,767,0%,190.8,,,191,0.45,0.43,0.55,2.73,19,Crushed limestone,,23,6.89,0.45,,,,,,,,2.49,19,C&D waste,,37,6.47,4.81,,,,,,,,2.62,,River sand,,,3.07,0.91,,,,,,,,3.421052632,2.548780488,1.411764706,,,,,,,,,,,100,200,,,37.6,,,44.4,49.1,52.8,53.1
[57],14,217,Somna et al.,2012,RB00,424,,,,,,,,,,936,733,100%,190.8,,,191,0.45,0.45,0.58,2.73,19,Crushed limestone,,23,6.89,0.45,,,,,,,,2.49,19,C&D waste,,37,6.47,4.81,,,,,,,,2.62,,River sand,,,3.07,0.91,,,,,,,,3.421052632,2.548780488,1.411764706,,,,,,,,,,,100,200,,,34.1,,,41,46.7,50.7,51.3
[57],14,218,Somna et al.,2012,RB20,339,,,,,85,BA,,,,922,719,100%,190.8,,2.5,192,0.45,0.46,0.59,2.73,19,Crushed limestone,,23,6.89,0.45,,,,,,,,2.49,19,C&D waste,,37,6.47,4.81,,,,,,,,2.62,,River sand,,,3.07,0.91,,,,,,,,2.797192381,3.301729463,1.372793285,,,,,,,,,,,100,200,,,34.5,,,41.2,47.1,51.3,51.9
[57],14,219,Somna et al.,2012,RB35,276,,,,,148,BA,,,,908,708,100%,190.8,,4.6,193,0.46,0.47,0.6,2.73,19,Crushed limestone,,23,6.89,0.45,,,,,,,,2.49,19,C&D waste,,37,6.47,4.81,,,,,,,,2.62,,River sand,,,3.07,0.91,,,,,,,,2.334801842,3.837011697,1.345845198,,,,,,,,,,,100,200,,,32.3,,,38.6,43.4,46.9,47.5
[57],14,220,Somna et al.,2012,RB50,212,,,,,212,BA,,,,893,697,100%,190.8,,8.5,195,0.46,0.47,0.61,2.73,19,Crushed limestone,,23,6.89,0.45,,,,,,,,2.49,19,C&D waste,,37,6.47,4.81,,,,,,,,2.62,,River sand,,,3.07,0.91,,,,,,,,1.86507177,4.362068966,1.32,,,,,,,,,,,100,200,,,29,,,35.1,40.4,43.8,44.4
[58],15,221,Somna et al.,2012,CON,295,,,,,,,,,1036,,809,0%,192,200,,192,0.65,0.28,0.36,2.73,19,Crushed limestone,,23,6.89,0.45,,,,,,,,2.49,19,C&D waste,,37,6.47,4.81,,,,,,,,2.62,,River sand,,,3.07,0.91,,,,,,,,3.421052632,2.548780488,1.411764706,,,,,,,,,,,100,200,,,25.4667,,,30.4,,38.6667,40.5333
[58],15,222,Somna et al.,2012,R,295,,,,,,,,,,953,772,100%,192,234,,192,0.65,0.31,0.38,2.73,19,Crushed limestone,,23,6.89,0.45,,,,,,,,2.49,19,C&D waste,,37,6.47,4.81,,,,,,,,2.62,,River sand,,,3.07,0.91,,,,,,,,3.421052632,2.548780488,1.411764706,,,,,,,,,,,100,200,,,19.8667,,,24.5333,,33.6,36.2667
[58],15,223,Somna et al.,2012,F20,236,59,,,,,,,,,946,765,100%,192,234,,192,0.65,0.31,0.39,2.73,19,Crushed limestone,,23,6.89,0.45,,,,,,,,2.49,19,C&D waste,,37,6.47,4.81,,,,,,,,2.62,,River sand,,,3.07,0.91,,,,,,,,2.907831116,2.321942446,1.836734694,,,,,,,,,,,100,200,,,19.8667,,,24.8,,34.1333,37.7333
[58],15,224,Somna et al.,2012,F35,192,103,,,,,,,,,938,762,100%,192,234,0.3,192,0.65,0.31,0.39,2.73,19,Crushed limestone,,23,6.89,0.45,,,,,,,,2.49,19,C&D waste,,37,6.47,4.81,,,,,,,,2.62,,River sand,,,3.07,0.91,,,,,,,,2.525089647,2.217625166,2.08687441,,,,,,,,,,,100,200,,,17.3333,,,21.4667,,30.4,33.2
[58],15,225,Somna et al.,2012,F50,147.5,147.5,,,,,,,,,934,756,100%,192,233,0.6,192,0.65,0.32,0.39,2.73,19,Crushed limestone,,23,6.89,0.45,,,,,,,,2.49,19,C&D waste,,37,6.47,4.81,,,,,,,,2.62,,River sand,,,3.07,0.91,,,,,,,,2.137998843,2.141935484,2.29787234,,,,,,,,,,,100,200,,,15.8667,,,19.3333,,28,30.4
[58],15,226,Somna et al.,2012,B20,236,,,,,59,BA,,,,944,763,100%,192,234,0.4,192,0.65,0.31,0.39,2.73,19,Crushed limestone,,23,6.89,0.45,,,,,,,,2.49,19,C&D waste,,37,6.47,4.81,,,,,,,,2.62,,River sand,,,3.07,0.91,,,,,,,,2.791933925,3.534482759,1.431137725,,,,,,,,,,,100,200,,,19.4667,,,24.5333,,33.4667,36.1333
[58],15,227,Somna et al.,2012,B35,192,,,,,103,BA,,,,934,759,100%,192,233,0.9,193,0.65,0.32,0.39,2.73,19,Crushed limestone,,23,6.89,0.45,,,,,,,,2.49,19,C&D waste,,37,6.47,4.81,,,,,,,,2.62,,River sand,,,3.07,0.91,,,,,,,,2.322760652,4.282319791,1.446044646,,,,,,,,,,,100,200,,,16.4,,,20.6667,,28.9333,31.4667
[58],15,228,Somna et al.,2012,B50,147.5,,,,,147.5,BA,,,,928,751,100%,192,233,1.8,193,0.65,0.32,0.39,2.73,19,Crushed limestone,,23,6.89,0.45,,,,,,,,2.49,19,C&D waste,,37,6.47,4.81,,,,,,,,2.62,,River sand,,,3.07,0.91,,,,,,,,1.848255865,5.05,1.461538462,,,,,,,,,,,100,200,,,15.0667,,,18.5333,,25.7333,27.6
[59],16,229,Somna et al.,2012,45NC,424,,,,,,,,,980,,770,0%,190.8,,,191,0.45,0.43,0.55,2.73,19,Crushed limestone,,23,6.89,0.45,,,,,,,,2.49,19,C&D waste,,37,6.47,4.81,,,,,,,,2.62,,River sand,,,3.07,0.91,,,,,,,,3.421052632,2.548780488,1.411764706,,,,,,,,,,,100,200,,,,,,44.4,49.1,52.8,
[59],16,230,Somna et al.,2012,45R,424,,,,,,,,,,980,770,100%,190.8,,,191,0.45,0.43,0.55,2.73,19,Crushed limestone,,23,6.89,0.45,,,,,,,,2.49,19,C&D waste,,37,6.47,4.81,,,,,,,,2.62,,River sand,,,3.07,0.91,,,,,,,,3.421052632,2.548780488,1.411764706,,,,,,,,,,,100,200,,,,,,41,46.7,50.7,
[59],16,231,Somna et al.,2012,45RF20,340,84,,,,,,,,,980,770,100%,190.8,,0.9,191,0.45,0.43,0.55,2.73,19,Crushed limestone,,23,6.89,0.45,,,,,,,,2.49,19,C&D waste,,37,6.47,4.81,,,,,,,,2.62,,River sand,,,3.07,0.91,,,,,,,,2.912672829,2.323524409,1.833253012,,,,,,,,,,,100,200,,,,,,42.7,48,51.8,
[59],16,232,Somna et al.,2012,45RF35,274,150,,,,,,,,,980,770,100%,190.8,,1.1,191,0.45,0.43,0.55,2.73,19,Crushed limestone,,23,6.89,0.45,,,,,,,,2.49,19,C&D waste,,37,6.47,4.81,,,,,,,,2.62,,River sand,,,3.07,0.91,,,,,,,,2.513231555,2.214936119,2.093906967,,,,,,,,,,,100,200,,,,,,40.8,46.4,50.4,
[59],16,233,Somna et al.,2012,45RF50,212,212,,,,,,,,,980,770,100%,190.8,,2.1,192,0.45,0.43,0.55,2.73,19,Crushed limestone,,23,6.89,0.45,,,,,,,,2.49,19,C&D waste,,37,6.47,4.81,,,,,,,,2.62,,River sand,,,3.07,0.91,,,,,,,,2.137998843,2.141935484,2.29787234,,,,,,,,,,,100,200,,,,,,39.3,43.9,47.4,
[59],16,234,Somna et al.,2012,55NC,350,,,,,,,,,1015,,800,0%,192.5,,,193,0.55,0.34,0.44,2.73,19,Crushed limestone,,23,6.89,0.45,,,,,,,,2.49,19,C&D waste,,37,6.47,4.81,,,,,,,,2.62,,River sand,,,3.07,0.91,,,,,,,,3.421052632,2.548780488,1.411764706,,,,,,,,,,,100,200,,,,,,36.7,41.7,44.9,
[59],16,235,Somna et al.,2012,55R,350,,,,,,,,,,1015,800,100%,192.5,,,193,0.55,0.34,0.44,2.73,19,Crushed limestone,,23,6.89,0.45,,,,,,,,2.49,19,C&D waste,,37,6.47,4.81,,,,,,,,2.62,,River sand,,,3.07,0.91,,,,,,,,3.421052632,2.548780488,1.411764706,,,,,,,,,,,100,200,,,,,,33.3,38.1,41.6,
[59],16,236,Somna et al.,2012,55RF20,280,70,,,,,,,,,1015,800,100%,192.5,,0.17,193,0.55,0.34,0.44,2.73,19,Crushed limestone,,23,6.89,0.45,,,,,,,,2.49,19,C&D waste,,37,6.47,4.81,,,,,,,,2.62,,River sand,,,3.07,0.91,,,,,,,,2.907831116,2.321942446,1.836734694,,,,,,,,,,,100,200,,,,,,34.7,39.9,43.6,
[59],16,237,Somna et al.,2012,55RF35,227.5,122.5,,,,,,,,,1015,800,100%,192.5,,0.52,193,0.55,0.34,0.44,2.73,19,Crushed limestone,,23,6.89,0.45,,,,,,,,2.49,19,C&D waste,,37,6.47,4.81,,,,,,,,2.62,,River sand,,,3.07,0.91,,,,,,,,2.52291498,2.217129977,2.088167053,,,,,,,,,,,100,200,,,,,,30.8,36.2,39.8,
[59],16,238,Somna et al.,2012,55RF50,175,175,,,,,,,,,1015,800,100%,192.5,,1.22,193,0.55,0.34,0.44,2.73,19,Crushed limestone,,23,6.89,0.45,,,,,,,,2.49,19,C&D waste,,37,6.47,4.81,,,,,,,,2.62,,River sand,,,3.07,0.91,,,,,,,,2.137998843,2.141935484,2.29787234,,,,,,,,,,,100,200,,,,,,29.3,33.8,36.8,
[59],16,239,Somna et al.,2012,65NC,295,,,,,,,,,1039,,814,0%,191.75,,,192,0.65,0.28,0.36,2.73,19,Crushed limestone,,23,6.89,0.45,,,,,,,,2.49,19,C&D waste,,37,6.47,4.81,,,,,,,,2.62,,River sand,,,3.07,0.91,,,,,,,,3.421052632,2.548780488,1.411764706,,,,,,,,,,,100,200,,,,,,30.4,37.2,38.8,
[59],16,240,Somna et al.,2012,65R,295,,,,,,,,,,1039,814,100%,191.75,,,192,0.65,0.28,0.36,2.73,19,Crushed limestone,,23,6.89,0.45,,,,,,,,2.49,19,C&D waste,,37,6.47,4.81,,,,,,,,2.62,,River sand,,,3.07,0.91,,,,,,,,3.421052632,2.548780488,1.411764706,,,,,,,,,,,100,200,,,,,,24.8,31,33.6,
[59],16,241,Somna et al.,2012,65RF20,236,59,,,,,,,,,1039,814,100%,191.75,,,192,0.65,0.28,0.36,2.73,19,Crushed limestone,,23,6.89,0.45,,,,,,,,2.49,19,C&D waste,,37,6.47,4.81,,,,,,,,2.62,,River sand,,,3.07,0.91,,,,,,,,2.907831116,2.321942446,1.836734694,,,,,,,,,,,100,200,,,,,,25,31.7,34.3,
[59],16,242,Somna et al.,2012,65RF35,191.8,103.3,,,,,,,,,1039,814,100%,191.75,,0.3,192,0.65,0.28,0.36,2.73,19,Crushed limestone,,23,6.89,0.45,,,,,,,,2.49,19,C&D waste,,37,6.47,4.81,,,,,,,,2.62,,River sand,,,3.07,0.91,,,,,,,,2.522784544,2.217100305,2.088244544,,,,,,,,,,,100,200,,,,,,21.6,28.2,30.6,
[59],16,243,Somna et al.,2012,65RF50,147.5,147.5,,,,,,,,,1039,814,100%,191.75,,0.59,192,0.65,0.28,0.36,2.73,19,Crushed limestone,,23,6.89,0.45,,,,,,,,2.49,19,C&D waste,,37,6.47,4.81,,,,,,,,2.62,,River sand,,,3.07,0.91,,,,,,,,2.137998843,2.141935484,2.29787234,,,,,,,,,,,100,200,,,,,,19.4,25.9,28,
[60],17,244,Tangchirapat et al.,2012,CON,295,,,,,,,,,1054,,828,0%,192,204,,192,0.65,0.28,0.36,2.73,19,Limestone,,23.41,6.9,0.45,,,,,,,,2.48,19,C&D waste,,29.14,6.55,4.55,,,,,,,,2.62,,River sand,,,3.07,0.91,,,,,,,,3.411483254,2.580246914,1.382352941,100,,,,,,,,,,100,200,,,25.5119,,,30.3312,,38.4637,40.5721
[60],17,245,Tangchirapat et al.,2012,CR00,295,,,,,,,,,,899,777,100%,192,247,,192,0.65,0.33,0.38,2.73,19,Limestone,,23.41,6.9,0.45,,,,,,,,2.48,19,C&D waste,,29.14,6.55,4.55,,,,,,,,2.62,,River sand,,,3.07,0.91,,,,,,,,3.411483254,2.580246914,1.382352941,100,,,,,,,,,,100,200,,,21.5761,,,25.6425,,33.1726,35.8833
[60],17,246,Tangchirapat et al.,2012,CR20,236,,,,,59,POFA,,,,833,772,100%,192,247,0.3,192,0.65,0.35,0.38,2.73,19,Limestone,,23.41,6.9,0.45,,,,,,,,2.48,19,C&D waste,,29.14,6.55,4.55,,,,,,,,2.62,,River sand,,,3.07,0.91,,,,,,,,2.823601017,2.947033898,1.458333333,100,,,,,,,,,,100,200,,,22.0079,,,27.731,,34.8091,37.52
[60],17,247,Tangchirapat et al.,2012,CR35,192,,,,,103,POFA,,,,889,769,100%,192,246,0.44,192,0.65,0.33,0.38,2.73,19,Limestone,,23.41,6.9,0.45,,,,,,,,2.48,19,C&D waste,,29.14,6.55,4.55,,,,,,,,2.62,,River sand,,,3.07,0.91,,,,,,,,2.385180366,3.159273932,1.504554327,100,,,,,,,,,,100,200,,,20.4819,,,25,,32.6807,35.0904
[60],17,248,Tangchirapat et al.,2012,CR50,148,,,,,148,POFA,,,,884,764,100%,192,246,0.74,192,0.65,0.33,0.39,2.73,19,Limestone,,23.41,6.9,0.45,,,,,,,,2.48,19,C&D waste,,29.14,6.55,4.55,,,,,,,,2.62,,River sand,,,3.07,0.91,,,,,,,,1.941777663,3.336244541,1.544444444,100,,,,,,,,,,100,200,,,19.4076,,,23.6246,,31.1546,33.263
[61],18,249,Ahmed,2013,0%RCA+0%fly ash,536,,,,,,,,,"1,010",0,619,0%,241,,,241,0.45,0.53,0.87,2.76,20,Natural gravel,,,,0.9,,,,,,,,2.13,20,C&D waste,,,,6.4,,,,,,,,2.61,,River sand,,,,0.7,,,,,,,,3.360189573,2.851351351,1.740740741,,,,,,,,,,,100,200,,,31.7304,,,41.2335,42.7169,44.497,
[61],18,250,Ahmed,2013,25%RCA+0%fly ash,536,,,,,,,,,758,253,619,25%,241,,,241,0.45,0.53,0.87,2.76,20,Natural gravel,,,,0.9,,,,,,,,2.13,20,C&D waste,,,,6.4,,,,,,,,2.61,,River sand,,,,0.7,,,,,,,,3.360189573,2.851351351,1.740740741,,,,,,,,,,,100,200,,,39.4432,,,47.0158,47.608,48.3484,
[61],18,251,Ahmed,2013,50%RCA+0%fly ash,536,,,,,,,,,535,535,619,50%,241,,,241,0.45,0.5,0.87,2.76,20,Natural gravel,,,,0.9,,,,,,,,2.13,20,C&D waste,,,,6.4,,,,,,,,2.61,,River sand,,,,0.7,,,,,,,,3.360189573,2.851351351,1.740740741,,,,,,,,,,,100,200,,,28.1459,,,38.5403,41.2121,42.9922,
[61],18,252,Ahmed,2013,75%RCA+0%fly ash,536,,,,,,,,,253,758,619,75%,241,,,241,0.45,0.53,0.87,2.76,20,Natural gravel,,,,0.9,,,,,,,,2.13,20,C&D waste,,,,6.4,,,,,,,,2.61,,River sand,,,,0.7,,,,,,,,3.360189573,2.851351351,1.740740741,,,,,,,,,,,100,200,,,32.8886,,,36.7481,37.3406,38.2295,
[61],18,253,Ahmed,2013,100%RCA+0%fly ash,536,,,,,,,,,0,"1,010",619,100%,241,,,241,0.45,0.53,0.87,2.76,20,Natural gravel,,,,0.9,,,,,,,,2.13,20,C&D waste,,,,6.4,,,,,,,,2.61,,River sand,,,,0.7,,,,,,,,3.360189573,2.851351351,1.740740741,,,,,,,,,,,100,200,,,28.7205,,,32.8771,35.2516,34.9528,
[61],18,254,Ahmed,2013,0%RCA+40%fly ash,321,215,,,,,,,,"1,010",0,619,0%,241,,,241,0.45,0.53,0.87,2.76,20,Natural gravel,,,,0.9,,,,,,,,2.13,20,C&D waste,,,,6.4,,,,,,,,2.61,,River sand,,,,0.7,,,,,,,,2.252547402,1.595746029,1.886798615,,,,,,,,,,,100,200,,,27.5227,,,35.2434,43.5587,55.7344,
[61],18,255,Ahmed,2013,25%RCA+40%fly ash,321,215,,,,,,,,758,253,619,25%,241,,,241,0.45,0.53,0.87,2.76,20,Natural gravel,,,,0.9,,,,,,,,2.13,20,C&D waste,,,,6.4,,,,,,,,2.61,,River sand,,,,0.7,,,,,,,,2.252547402,1.595746029,1.886798615,,,,,,,,,,,100,200,,,34.6415,,,45.3329,50.3804,53.3483,
[61],18,256,Ahmed,2013,50%RCA+40%fly ash,321,215,,,,,,,,535,535,619,50%,241,,,241,0.45,0.5,0.87,2.76,20,Natural gravel,,,,0.9,,,,,,,,2.13,20,C&D waste,,,,6.4,,,,,,,,2.61,,River sand,,,,0.7,,,,,,,,2.252547402,1.595746029,1.886798615,,,,,,,,,,,100,200,,,27.9484,,,41.1642,49.4795,52.4478,
[61],18,257,Ahmed,2013,75%RCA+40%fly ash,321,215,,,,,,,,253,758,619,75%,241,,,241,0.45,0.53,0.87,2.76,20,Natural gravel,,,,0.9,,,,,,,,2.13,20,C&D waste,,,,6.4,,,,,,,,2.61,,River sand,,,,0.7,,,,,,,,2.252547402,1.595746029,1.886798615,,,,,,,,,,,100,200,,,30.7602,,,39.3718,46.7962,43.5267,
[61],18,258,Ahmed,2013,100%RCA+40%fly ash,321,215,,,,,,,,0,"1,010",619,100%,241,,,241,0.45,0.53,0.87,2.76,20,Natural gravel,,,,0.9,,,,,,,,2.13,20,C&D waste,,,,6.4,,,,,,,,2.61,,River sand,,,,0.7,,,,,,,,2.252547402,1.595746029,1.886798615,,,,,,,,,,,100,200,,,29.8592,,,37.5802,40.103,44.4082,
[62],19,259,Alam et al.,2013,T1,400,130,0,,,,,,,800,,866,0%,160,,4.77,163,0.31,0.66,0.61,2.68,20,Crushed gravel,,,,0.45,,,,,,,,2.55,,C&D waste,,,,4.62,,,,,,,,,,River sand,,,,,,,,,,,3.58,2.412816767,2.169821104,2.094263939,150,14.5,25.5,30.34,,48.14,,,,,,,,,,,,,,,
[62],19,260,Alam et al.,2013,T2,400,130,0,,,,,,,,757,820,100%,170,,4.77,173,0.33,0.7,0.65,2.68,20,Crushed gravel,,,,0.45,,,,,,,,2.55,,C&D waste,,,,4.62,,,,,,,,,,River sand,,,,,,,,,,,3.58,2.412816767,2.169821104,2.094263939,150,14.66,31.41,41.72,,53.74,,,,,,,,,,,,,,,
[62],19,261,Alam et al.,2013,T3,400,117,13,,,,,,,,759,822,100%,170,,4.65,173,0.33,0.7,0.64,2.68,20,Crushed gravel,,,,0.45,,,,,,,,2.55,,C&D waste,,,,4.62,,,,,,,,,,River sand,,,,,,,,,,,3.58,2.450128957,2.1608794,2.083642723,150,15.1,33.5,43.98,,59.62,,,,,,,,,,,,,,,
[62],19,262,Alam et al.,2013,T4,400,104,26,,,,,,,,760,823,100%,170,,6.05,174,0.33,0.7,0.64,2.68,20,Crushed gravel,,,,0.45,,,,,,,,2.55,,C&D waste,,,,4.62,,,,,,,,,,River sand,,,,,,,,,,,3.58,2.487441146,2.151664694,2.072773249,150,15.83,37.93,46.9,,64.94,,,,,,,,,,,,,,,
[62],19,263,Alam et al.,2013,T5,400,91,39,,,,,,,,762,825,100%,170,,5.89,174,0.33,0.7,0.64,2.68,20,Crushed gravel,,,,0.45,,,,,,,,2.55,,C&D waste,,,,4.62,,,,,,,,,,River sand,,,,,,,,,,,3.58,2.524753336,2.142164291,2.061646709,150,16.41,39.76,48.25,,69.45,,,,,,,,,,,,,,,
[62],19,264,Alam et al.,2013,T6,400,78,52,,,,,,,,764,828,100%,170,,5.74,174,0.33,0.69,0.64,2.68,20,Crushed gravel,,,,0.45,,,,,,,,2.55,,C&D waste,,,,4.62,,,,,,,,,,River sand,,,,,,,,,,,3.58,2.562065525,2.132364695,2.050253875,150,18.78,42.45,53.1,,75.82,,,,,,,,,,,,,,,
[62],19,265,Alam et al.,2013,T7,360,130,40,,,,,,,,756,818,100%,170,,5.88,174,0.33,0.7,0.65,2.68,20,Crushed gravel,,,,0.45,,,,,,,,2.55,,C&D waste,,,,4.62,,,,,,,,,,River sand,,,,,,,,,,,3.58,2.334805991,2.104915304,2.442487571,150,18.86,37.4,49.41,,68.65,,,,,,,,,,,,,,,
