Repository: kevinharperr/concrete-mix-database

# Concrete Mix Database Web Application

## Project Overview

This web application is designed to manage and explore data from a PostgreSQL database containing information about concrete materials, mix compositions, performance test results, and sustainability metrics. It provides functionalities for viewing, adding, searching, and filtering concrete mix data, with a focus on usability and data integrity. The application has been consolidated into a single "cdb_app" structure for improved maintainability.

File: etl/ds6.csv (part 3 of 5)
reference_no,study_number,mix_number,author,year,specimen_code,Cement (kg/m3),fly_ash_kg_m3,ggbfs_kg_m3,silica_fume_kg_m3,kaolin_kgm3,other_scm1_kg_m3,other_scm1_type,other_scm2_kg_m3,other_scm2_type,nca_kg_m3,rca_kg_m3,nfa_kg_m3,rca_volume_ratio_%,water_kg_m3,added_water_kg_m3,superplasticizer_kg_m3,water_eff_kg_m3,wbr_total,b_coarseagg_ratio,binder_fineagg_ratio,nca1_sg,nca1_nms_mm,nca1_material_type,nca1_crushing_index_pct,nca1_la_abrasion_pct,nca1_fineness_modulus,nca1_w_abs_pct,nca2_sg,nca2_nms_mm,nca2_material_type,nca2_crushing_index_pct,nca2_la_abrasion_pct,nca2_fineness_modulus,nca2_w_abs_pct,rca1_sg,rca1_nms_mm,rca1_material_type,rca1_crushing_index_pct,rca1_la_abrasion_pct,rca1_fineness_modulus,rca1_w_abs_pct,rca2_sg,rca2_nms_mm,rca2_material_type,rca2_crushing_index_pct,rca2_la_abrasion_pct,rca2_fineness_modulus,rca2_w_abs_pct,nfa1_sg,nfa1_nms_mm,nfa1_material_type,nfa1_crushing_index_pct,nfa1_la_abrasion_pct,nfa1_fineness_modulus,nfa1_w_abs_pct,nfa2_sg,nfa2_nms_mm,nfa2_material_type,nfa2_crushing_index_pct,nfa2_la_abrasion_pct,nfa2_fineness_modulus,nfa2_w_abs_pct,reactivity_modulus,silica_modulus,alumina_modulus,cube_dimension,fc_cube_1d_mpa,fc_cube_3d_mpa,fc_cube_7d_mpa,fc_cube_14d_mpa,fc_cube_21d_mpa,fc_cube_28d_mpa,fc_cube_56d_mpa,fc_cube_90d_mpa,fc_cube_180d_mpa,cyl_dia_mm,cyl_height_mm,fc_cyl_1d_mpa,fc_cyl_3d_mpa,fc_cyl_7d_mpa,fc_cyl_14d_mpa,fc_cyl_21d_mpa,fc_cyl_28d_mpa,fc_cyl_56d_mpa,fc_cyl_90d_mpa,fc_cyl_180d_mpa
[62],19,266,Alam et al.,2013,T8,320,130,80,,,,,,,,756,819,100%,170,,5.4,174,0.33,0.7,0.65,2.68,20,Crushed gravel,,,,0.45,,,,,,,,2.55,,C&D waste,,,,4.62,,,,,,,,,,River sand,,,,,,,,,,,3.58,2.256795216,2.046877173,2.827668826,150,19.94,41.67,53.8,,78.37,,,,,,,,,,,,,,,
[62],19,267,Alam et al.,2013,T9,280,130,120,,,,,,,,756,819,100%,170,,4.92,173,0.33,0.7,0.65,2.68,20,Crushed gravel,,,,0.45,,,,,,,,2.55,,C&D waste,,,,4.62,,,,,,,,,,River sand,,,,,,,,,,,3.58,2.17878444,1.994671481,3.256020991,150,21.83,45.87,57.1,,85.9,,,,,,,,,,,,,,,
[63],20,268,Hwang et al.,2013,Control concrete,350,,,,,,,,,1130,,731,0%,140,,,140,0.4,0.31,0.48,2.68,20,Natural granite,,,6.95,0.73,,,,,,,,2.48,20,C&D waste,,,6.65,4.25,,,,,,,,2.6,,River sand,,,,,,,,,,,,4.048648649,1.989247312,2.206896552,,,,,,,,,,,100,200,,,17.308,,,42.7697,45.3546,46.5168,40.0925
[63],20,269,Hwang et al.,2013,RCA -OPC,350,,,,,,,,,,1046,731,100%,140,,3.5,140,0.4,0.33,0.48,2.68,20,Natural granite,,,6.95,0.73,,,,,,,,2.48,20,C&D waste,,,6.65,4.25,,,,,,,,2.6,,River sand,,,,,,,,,,,,4.048648649,1.989247312,2.206896552,,,,,,,,,,,100,200,,,15.6273,,,37.8369,43.338,44.9203,46.1428
[63],20,270,Hwang et al.,2013,RCA -30% PFA,245,105,,,,,,,,,1025,726,100%,140,,3.5,140,0.4,0.34,0.48,2.68,20,Natural granite,,,6.95,0.73,,,,,,,,2.48,20,C&D waste,,,6.65,4.25,,,,,,,,2.6,,River sand,,,,,,,,,,,,2.99124766,1.818403413,1.930357143,,,,,,,,,,,100,200,,,14.787,,,21.2487,24.0101,25.2561,30.9328
[63],20,271,Hwang et al.,2013,RCA -60% GGBS,140,,210,,,,,,,,1038,725,100%,140,,3.5,140,0.4,0.34,0.48,2.68,20,Natural granite,,,6.95,0.73,,,,,,,,2.48,20,C&D waste,,,6.65,4.25,,,,,,,,2.6,,River sand,,,,,,,,,,,,2.336201541,2.405673759,7.597560976,,,,,,,,,,,100,200,,,14.451,,,19.3999,25.3546,27.4411,32.1933
[64],21,272,Ismail and Ramli,2013,Control-15,537,,,,,,,,,782,138,693,15%,220,,,220,0.41,0.58,0.77,,,,,,,,,,,,,,,,,,,,,,,,,,,,,,,,,,,,,,,,,,,4.81875,2.461538462,1.24137931,100,,31.15,38.65,,,50.82,,,,,,,,,,,,,,
[64],21,273,Ismail and Ramli,2013,Control-30,537,,,,,,,,,644,276,693,30%,220,,,220,0.41,0.58,0.77,,,,,,,,,,,,,,,,,,,,,,,,,,,,,,,,,,,,,,,,,,,4.81875,2.461538462,1.24137931,100,,32.41,41.63,,,44.89,,,,,,,,,,,,,,
[64],21,274,Ismail and Ramli,2013,Control-45,537,,,,,,,,,506,414,693,45%,220,,,220,0.41,0.58,0.77,,,,,,,,,,,,,,,,,,,,,,,,,,,,,,,,,,,,,,,,,,,4.81875,2.461538462,1.24137931,100,,31.68,41.36,,,44.62,,,,,,,,,,,,,,
[64],21,275,Ismail and Ramli,2013,Control-60,537,,,,,,,,,368,552,693,60%,220,,,220,0.41,0.58,0.77,,,,,,,,,,,,,,,,,,,,,,,,,,,,,,,,,,,,,,,,,,,4.81875,2.461538462,1.24137931,100,,29.11,36.65,,,42.44,,,,,,,,,,,,,,
[65],22,276,Saravanakumar and Dhinakaran,2013,NA,585,,,,,,,,,1360.97561,0,453.6585366,0%,204.8780488,,,205,0.35,0.43,1.29,2.7,,Broken stone,,,,,,,,,,,,2.68,,C&D waste,,,,,,,,,,,,2.65,,River sand,,,,,,,,,,,,2.93877551,3.245033113,12.72727273,100,,,28.5,39.21,,53.71,57.21,,,,,,,,,,,,,
[65],22,277,Saravanakumar and Dhinakaran,2013,NA+25%RA,585,,,,,,,,,1020.731707,337.7235772,453.6585366,25%,204.8780488,,,205,0.35,0.43,1.29,2.7,,Broken stone,,,,,,,,,,,,2.68,,C&D waste,,,,,,,,,,,,2.65,,River sand,,,,,,,,,,,,2.93877551,3.245033113,12.72727273,100,,,23.23,29.81,,42.79,46.32,,,,,,,,,,,,,
[65],22,278,Saravanakumar and Dhinakaran,2013,NA+50%RA,585,,,,,,,,,680.4878049,675.4471545,453.6585366,50%,204.8780488,,,205,0.35,0.43,1.29,2.7,,Broken stone,,,,,,,,,,,,2.68,,C&D waste,,,,,,,,,,,,2.65,,River sand,,,,,,,,,,,,2.93877551,3.245033113,12.72727273,100,,,22.24,27.61,,39.72,42.4,,,,,,,,,,,,,
[65],22,279,Saravanakumar and Dhinakaran,2013,NA+100%RA,585,,,,,,,,,0,1350.894309,453.6585366,100%,204.8780488,,,205,0.35,0.43,1.29,2.7,,Broken stone,,,,,,,,,,,,2.68,,C&D waste,,,,,,,,,,,,2.65,,River sand,,,,,,,,,,,,2.93877551,3.245033113,12.72727273,100,,,19.91,24.91,,33.78,36.55,,,,,,,,,,,,,
[65],22,280,Saravanakumar and Dhinakaran,2013,40%FA+0%RA,351,234,,,,,,,,1360.97561,0,453.6585366,0%,204.8780488,,,205,0.35,0.43,1.29,2.7,,Broken stone,,,,,,,,,,,,2.68,,C&D waste,,,,,,,,,,,,2.65,,River sand,,,,,,,,,,,,2.012028557,1.904907662,9.220020855,100,,,23.55,34.88,,37.21,42.41,,,,,,,,,,,,,
[65],22,281,Saravanakumar and Dhinakaran,2013,40%FA+25%RA,351,234,,,,,,,,1020.731707,337.7235772,453.6585366,25%,204.8780488,,,205,0.35,0.43,1.29,2.7,,Broken stone,,,,,,,,,,,,2.68,,C&D waste,,,,,,,,,,,,2.65,,River sand,,,,,,,,,,,,2.012028557,1.904907662,9.220020855,100,,,20.65,29.59,,34.1,37.21,,,,,,,,,,,,,
[65],22,282,Saravanakumar and Dhinakaran,2013,40%FA+50%RA,351,234,,,,,,,,680.4878049,675.4471545,453.6585366,50%,204.8780488,,,205,0.35,0.43,1.29,2.7,,Broken stone,,,,,,,,,,,,2.68,,C&D waste,,,,,,,,,,,,2.65,,River sand,,,,,,,,,,,,2.012028557,1.904907662,9.220020855,100,,,19.79,27.31,,29.18,35.6,,,,,,,,,,,,,
[65],22,283,Saravanakumar and Dhinakaran,2013,40%FA+100%RA,351,234,,,,,,,,0,1350.894309,453.6585366,100%,204.8780488,,,205,0.35,0.43,1.29,2.7,,Broken stone,,,,,,,,,,,,2.68,,C&D waste,,,,,,,,,,,,2.65,,River sand,,,,,,,,,,,,2.012028557,1.904907662,9.220020855,100,,,18.8,24.27,,27.41,31.89,,,,,,,,,,,,,
[65],22,284,Saravanakumar and Dhinakaran,2013,50%FA+0%RA,293,293,,,,,,,,1360.97561,0,453.6585366,0%,204.8780488,,,205,0.35,0.43,1.29,2.7,,Broken stone,,,,,,,,,,,,2.68,,C&D waste,,,,,,,,,,,,2.65,,River sand,,,,,,,,,,,,1.780341819,1.793057705,9.006637168,100,,,22.38,32.48,,33.28,34.29,,,,,,,,,,,,,
[65],22,285,Saravanakumar and Dhinakaran,2013,50%FA+25%RA,293,293,,,,,,,,1020.731707,337.7235772,453.6585366,25%,204.8780488,,,205,0.35,0.43,1.29,2.7,,Broken stone,,,,,,,,,,,,2.68,,C&D waste,,,,,,,,,,,,2.65,,River sand,,,,,,,,,,,,1.780341819,1.793057705,9.006637168,100,,,21.35,28.45,,33.18,33.48,,,,,,,,,,,,,
[65],22,286,Saravanakumar and Dhinakaran,2013,50%FA+50%RA,293,293,,,,,,,,680.4878049,675.4471545,453.6585366,50%,204.8780488,,,205,0.35,0.43,1.29,2.7,,Broken stone,,,,,,,,,,,,2.68,,C&D waste,,,,,,,,,,,,2.65,,River sand,,,,,,,,,,,,1.780341819,1.793057705,9.006637168,100,,,19.29,26.12,,27.54,29.72,,,,,,,,,,,,,
[65],22,287,Saravanakumar and Dhinakaran,2013,50%FA+100%RA,293,293,,,,,,,,0,1350.894309,453.6585366,100%,204.8780488,,,205,0.35,0.43,1.29,2.7,,Broken stone,,,,,,,,,,,,2.68,,C&D waste,,,,,,,,,,,,2.65,,River sand,,,,,,,,,,,,1.780341819,1.793057705,9.006637168,100,,,17.93,23.42,,26.74,28.4,,,,,,,,,,,,,
[65],22,288,Saravanakumar and Dhinakaran,2013,60%FA+0%RA,234,351,,,,,,,,1360.97561,0,453.6585366,0%,204.8780488,,,205,0.35,0.43,1.29,2.7,,Broken stone,,,,,,,,,,,,2.68,,C&D waste,,,,,,,,,,,,2.65,,River sand,,,,,,,,,,,,1.54865508,1.707507414,8.849346656,100,,,22.2,25.23,,26.81,32.87,,,,,,,,,,,,,
[65],22,289,Saravanakumar and Dhinakaran,2013,60%FA+25%RA,234,351,,,,,,,,1020.731707,337.7235772,453.6585366,25%,204.8780488,,,205,0.35,0.43,1.29,2.7,,Broken stone,,,,,,,,,,,,2.68,,C&D waste,,,,,,,,,,,,2.65,,River sand,,,,,,,,,,,,1.54865508,1.707507414,8.849346656,100,,,21.05,24.32,,26.09,29.97,,,,,,,,,,,,,
[65],22,290,Saravanakumar and Dhinakaran,2013,60%FA+50%RA,234,351,,,,,,,,680.4878049,675.4471545,453.6585366,50%,204.8780488,,,205,0.35,0.43,1.29,2.7,,Broken stone,,,,,,,,,,,,2.68,,C&D waste,,,,,,,,,,,,2.65,,River sand,,,,,,,,,,,,1.54865508,1.707507414,8.849346656,100,,,19.2,23.64,,24.07,27.93,,,,,,,,,,,,,
[65],22,291,Saravanakumar and Dhinakaran,2013,60%FA+1000%RA,234,351,,,,,,,,0,1350.894309,453.6585366,100%,204.8780488,,,205,0.35,0.43,1.29,2.7,,Broken stone,,,,,,,,,,,,2.68,,C&D waste,,,,,,,,,,,,2.65,,River sand,,,,,,,,,,,,1.54865508,1.707507414,8.849346656,100,,,15.26,21.43,,22.23,24.23,,,,,,,,,,,,,
[66],23,292,Sucic,2013,V-1,250,,,,,,,,,1035,,785,0%,155,,,155,0.62,0.24,0.32,2.64,20,Dolostone Virgin Aggregate,,,,0.95,,,,,,,,2.33,20,C&D waste,,,,5.55,,,,,,,,2.6,,River sand,,,,0.9,,,,,,,,3.575879397,2.503144654,1.912087912,,,,,,,,,,,,,,,15.07,,,,,,
[66],23,293,Sucic,2013,V-2,250,,,,,,,,,1035,,732,0%,175,,,175,0.7,0.24,0.34,2.64,20,Dolostone Virgin Aggregate,,,,0.95,,,,,,,,2.33,20,C&D waste,,,,5.55,,,,,,,,2.6,,River sand,,,,0.9,,,,,,,,3.575879397,2.503144654,1.912087912,,,,,,,,,,,,,,,12.59,,,,,,
[66],23,294,Sucic,2013,V-FT,250,,,,,,,,,1035,,732,0%,175,,,175,0.7,0.24,0.34,2.64,20,Dolostone Virgin Aggregate,,,,0.95,,,,,,,,2.33,20,C&D waste,,,,5.55,,,,,,,,2.6,,River sand,,,,0.9,,,,,,,,3.575879397,2.503144654,1.912087912,,,,,,,,,,,,,,,16.71,,,,,,
[66],23,295,Sucic,2013,V-S30-1,175,,75,,,,,,,1035,,781,0%,155,,,155,0.62,0.24,0.32,2.64,20,Dolostone Virgin Aggregate,,,,0.95,,,,,,,,2.33,20,C&D waste,,,,5.55,,,,,,,,2.6,,River sand,,,,0.9,,,,,,,,2.962299251,3.081890731,2.802521008,,,,,,,,,,,,,,,14.45,,,,,,
[66],23,296,Sucic,2013,V-S30-2,175,,75,,,,,,,1035,,727,0%,175,,,175,0.7,0.24,0.34,2.64,20,Dolostone Virgin Aggregate,,,,0.95,,,,,,,,2.33,20,C&D waste,,,,5.55,,,,,,,,2.6,,River sand,,,,0.9,,,,,,,,2.962299251,3.081890731,2.802521008,,,,,,,,,,,,,,,12.08,,,,,,
[66],23,297,Sucic,2013,V-S30-SR,175,,75,,,,,,,1035,,780,0%,155,,,155,0.62,0.24,0.32,2.64,20,Dolostone Virgin Aggregate,,,,0.95,,,,,,,,2.33,20,C&D waste,,,,5.55,,,,,,,,2.6,,River sand,,,,0.9,,,,,,,,2.962299251,3.081890731,2.802521008,,,,,,,,,,,,,,,13.72,,,,,,
[66],23,298,Sucic,2013,V-S30-WR,157.5,,67.5,,,,,,,1035,,843,0%,157.5,,,158,0.7,0.22,0.27,2.64,20,Dolostone Virgin Aggregate,,,,0.95,,,,,,,,2.33,20,C&D waste,,,,5.55,,,,,,,,2.6,,River sand,,,,0.9,,,,,,,,2.962299251,3.081890731,2.802521008,,,,,,,,,,,,,,,11.9,,,,,,
[66],23,299,Sucic,2013,V-S50,125,,125,,,,,,,1035,,778,0%,155,,,155,0.62,0.24,0.32,2.64,20,Dolostone Virgin Aggregate,,,,0.95,,,,,,,,2.33,20,C&D waste,,,,5.55,,,,,,,,2.6,,River sand,,,,0.9,,,,,,,,2.553245821,3.452567976,3.728571429,,,,,,,,,,,,,,,10.59,,,,,,
[66],23,300,Sucic,2013,R-1,250,,,,,,,,,,880,839,100%,155,,,155,0.62,0.28,0.3,2.64,20,Dolostone Virgin Aggregate,,,,0.95,,,,,,,,2.33,20,C&D waste,,,,5.55,,,,,,,,2.6,,River sand,,,,0.9,,,,,,,,3.575879397,2.503144654,1.912087912,,,,,,,,,,,,,,,10.32,,,,,,
[66],23,301,Sucic,2013,R-2,250,,,,,,,,,,880,839,100%,155,,,155,0.62,0.28,0.3,2.64,20,Dolostone Virgin Aggregate,,,,0.95,,,,,,,,2.33,20,C&D waste,,,,5.55,,,,,,,,2.6,,River sand,,,,0.9,,,,,,,,3.575879397,2.503144654,1.912087912,,,,,,,,,,,,,,,16.77,,,,,,
[66],23,302,Sucic,2013,R-4,250,,,,,,,,,,880,839,100%,155,,,155,0.62,0.28,0.3,2.64,20,Dolostone Virgin Aggregate,,,,0.95,,,,,,,,2.33,20,C&D waste,,,,5.55,,,,,,,,2.6,,River sand,,,,0.9,,,,,,,,3.575879397,2.503144654,1.912087912,,,,,,,,,,,,,,,12.52,,,,,,
[66],23,303,Sucic,2013,R-5 (FT),250,,,,,,,,,,880,839,100%,155,,,155,0.62,0.28,0.3,2.64,20,Dolostone Virgin Aggregate,,,,0.95,,,,,,,,2.33,20,C&D waste,,,,5.55,,,,,,,,2.6,,River sand,,,,0.9,,,,,,,,3.575879397,2.503144654,1.912087912,,,,,,,,,,,,,,,13.82,,,,,,
[66],23,304,Sucic,2013,R-SR,250,,,,,,,,,,880,839,100%,155,,,155,0.62,0.28,0.3,2.64,20,Dolostone Virgin Aggregate,,,,0.95,,,,,,,,2.33,20,C&D waste,,,,5.55,,,,,,,,2.6,,River sand,,,,0.9,,,,,,,,3.575879397,2.503144654,1.912087912,,,,,,,,,,,,,,,14.91,,,,,,
[66],23,305,Sucic,2013,R-SR-3Max,250,,,,,,,,,,880,839,100%,155,,,155,0.62,0.28,0.3,2.64,20,Dolostone Virgin Aggregate,,,,0.95,,,,,,,,2.33,20,C&D waste,,,,5.55,,,,,,,,2.6,,River sand,,,,0.9,,,,,,,,3.575879397,2.503144654,1.912087912,,,,,,,,,,,,,,,15.64,,,,,,
[66],23,306,Sucic,2013,R-S30-1,175,,75,,,,,,,,880,834,100%,155,,,155,0.62,0.28,0.3,2.64,20,Dolostone Virgin Aggregate,,,,0.95,,,,,,,,2.33,20,C&D waste,,,,5.55,,,,,,,,2.6,,River sand,,,,0.9,,,,,,,,2.962299251,3.081890731,2.802521008,,,,,,,,,,,,,,,13.87,,,,,,
[66],23,307,Sucic,2013,R-S30-3 (FT),175,,75,,,,,,,,880,834,100%,155,,,155,0.62,0.28,0.3,2.64,20,Dolostone Virgin Aggregate,,,,0.95,,,,,,,,2.33,20,C&D waste,,,,5.55,,,,,,,,2.6,,River sand,,,,0.9,,,,,,,,2.962299251,3.081890731,2.802521008,,,,,,,,,,,,,,,13.71,,,,,,
[66],23,308,Sucic,2013,R-S30-SR,175,,75,,,,,,,,880,834,100%,155,,,155,0.62,0.28,0.3,2.64,20,Dolostone Virgin Aggregate,,,,0.95,,,,,,,,2.33,20,C&D waste,,,,5.55,,,,,,,,2.6,,River sand,,,,0.9,,,,,,,,2.962299251,3.081890731,2.802521008,,,,,,,,,,,,,,,10.92,,,,,,
[66],23,309,Sucic,2013,R-S30-SR-2Min,175,,75,,,,,,,,880,834,100%,155,,,155,0.62,0.28,0.3,2.64,20,Dolostone Virgin Aggregate,,,,0.95,,,,,,,,2.33,20,C&D waste,,,,5.55,,,,,,,,2.6,,River sand,,,,0.9,,,,,,,,2.962299251,3.081890731,2.802521008,,,,,,,,,,,,,,,11.37,,,,,,
[66],23,310,Sucic,2013,R-S30-SR-3Max,175,,75,,,,,,,,880,834,100%,155,,,155,0.62,0.28,0.3,2.64,20,Dolostone Virgin Aggregate,,,,0.95,,,,,,,,2.33,20,C&D waste,,,,5.55,,,,,,,,2.6,,River sand,,,,0.9,,,,,,,,2.962299251,3.081890731,2.802521008,,,,,,,,,,,,,,,15.64,,,,,,
[66],23,311,Sucic,2013,R-S30-WR,157.5,,67.5,,,,,,,,880,897,100%,139.5,,,140,0.62,0.26,0.25,2.64,20,Dolostone Virgin Aggregate,,,,0.95,,,,,,,,2.33,20,C&D waste,,,,5.55,,,,,,,,2.6,,River sand,,,,0.9,,,,,,,,2.962299251,3.081890731,2.802521008,,,,,,,,,,,,,,,14.5,,,,,,
[66],23,312,Sucic,2013,R70-V30,250,,,,,,,,,311,616,818,70%,155,,,155,0.62,0.27,0.31,2.64,20,Dolostone Virgin Aggregate,,,,0.95,,,,,,,,2.33,20,C&D waste,,,,5.55,,,,,,,,2.6,,River sand,,,,0.9,,,,,,,,3.575879397,2.503144654,1.912087912,,,,,,,,,,,,,,,15.38,,,,,,
[66],23,313,Sucic,2013,R70-V30-S30,175,,75,,,,,,,311,616,818,70%,155,,,155,0.62,0.27,0.31,2.64,20,Dolostone Virgin Aggregate,,,,0.95,,,,,,,,2.33,20,C&D waste,,,,5.55,,,,,,,,2.6,,River sand,,,,0.9,,,,,,,,2.962299251,3.081890731,2.802521008,,,,,,,,,,,,,,,13.15,,,,,,
[66],23,314,Sucic,2013,R70-V30-S30-2,175,,75,,,,,,,311,616,818,70%,155,,,155,0.62,0.27,0.31,2.64,20,Dolostone Virgin Aggregate,,,,0.95,,,,,,,,2.33,20,C&D waste,,,,5.55,,,,,,,,2.6,,River sand,,,,0.9,,,,,,,,2.962299251,3.081890731,2.802521008,,,,,,,,,,,,,,,12.17,,,,,,
[67],24,315,�ak?r,2014,NA,350,,,,,,,,,1170,0,874,0%,175,,1.5,176,0.5,0.3,0.4,2.635,,,,23.35,5.47,2.2,,,,,,,,2.315,,C&D waste,,46.7,5.69,7.4,,,,,,,,2.55,,,,,,1.7,,,,,,,,3.462686567,2.364705882,1.361111111,150,,,,,,42.4,,,,,,,,,,,,,,
[67],24,316,�ak?r,2014,RA25,350,,,,,,,,,877.5,292.5,874,25%,175,,1.5,176,0.5,0.3,0.4,2.635,,,,23.35,5.47,2.2,,,,,,,,2.315,,C&D waste,,46.7,5.69,7.4,,,,,,,,2.55,,,,,,1.7,,,,,,,,3.462686567,2.364705882,1.361111111,150,,,,,,37.9,,,,,,,,,,,,,,
[67],24,317,�ak?r,2014,RA50,350,,,,,,,,,585.5,585,874,50%,175,,1.62,176,0.5,0.3,0.4,2.635,,,,23.35,5.47,2.2,,,,,,,,2.315,,C&D waste,,46.7,5.69,7.4,,,,,,,,2.55,,,,,,1.7,,,,,,,,3.462686567,2.364705882,1.361111111,150,,,,,,34.7,,,,,,,,,,,,,,
[67],24,318,�ak?r,2014,RA75,350,,,,,,,,,292.5,877.5,874,75%,175,,1.62,176,0.5,0.3,0.4,2.635,,,,23.35,5.47,2.2,,,,,,,,2.315,,C&D waste,,46.7,5.69,7.4,,,,,,,,2.55,,,,,,1.7,,,,,,,,3.462686567,2.364705882,1.361111111,150,,,,,,33,,,,,,,,,,,,,,
[67],24,319,�ak?r,2014,RA100,350,,,,,,,,,0,1170,874,100%,175,,1.73,176,0.5,0.3,0.4,2.635,,,,23.35,5.47,2.2,,,,,,,,2.315,,C&D waste,,46.7,5.69,7.4,,,,,,,,2.55,,,,,,1.7,,,,,,,,3.462686567,2.364705882,1.361111111,150,,,,,,32.1,,,,,,,,,,,,,,
[67],24,320,�ak?r,2014,NA-SF5,332.5,,,17.5,,,,,,1170,0,874,0%,175,,1.5,176,0.5,0.3,0.4,2.635,,,,23.35,5.47,2.2,,,,,,,,2.315,,C&D waste,,46.7,5.69,7.4,,,,,,,,2.55,,,,,,1.7,,,,,,,,3.290276876,2.928396573,1.347701149,150,,,,,,42.9,,,,,,,,,,,,,,
[67],24,321,�ak?r,2014,RA25-SF5,332.5,,,17.5,,,,,,877.5,292.5,874,25%,175,,1.62,176,0.5,0.3,0.4,2.635,,,,23.35,5.47,2.2,,,,,,,,2.315,,C&D waste,,46.7,5.69,7.4,,,,,,,,2.55,,,,,,1.7,,,,,,,,3.290276876,2.928396573,1.347701149,150,,,,,,38,,,,,,,,,,,,,,
[67],24,322,�ak?r,2014,RA50-SF5,332.5,,,17.5,,,,,,585.5,585,874,50%,175,,1.62,176,0.5,0.3,0.4,2.635,,,,23.35,5.47,2.2,,,,,,,,2.315,,C&D waste,,46.7,5.69,7.4,,,,,,,,2.55,,,,,,1.7,,,,,,,,3.290276876,2.928396573,1.347701149,150,,,,,,35.5,,,,,,,,,,,,,,
[67],24,323,�ak?r,2014,RA75-SF5,332.5,,,17.5,,,,,,292.5,877.5,874,75%,175,,1.73,176,0.5,0.3,0.4,2.635,,,,23.35,5.47,2.2,,,,,,,,2.315,,C&D waste,,46.7,5.69,7.4,,,,,,,,2.55,,,,,,1.7,,,,,,,,3.290276876,2.928396573,1.347701149,150,,,,,,35.4,,,,,,,,,,,,,,
[67],24,324,�ak?r,2014,RA100-SF5,332.5,,,17.5,,,,,,0,1170,874,100%,175,,1.73,176,0.5,0.3,0.4,2.635,,,,23.35,5.47,2.2,,,,,,,,2.315,,C&D waste,,46.7,5.69,7.4,,,,,,,,2.55,,,,,,1.7,,,,,,,,3.290276876,2.928396573,1.347701149,150,,,,,,32,,,,,,,,,,,,,,
[67],24,325,�ak?r,2014,NA-SF10,315,,,35,,,,,,1170,0,874,0%,175,,1.5,176,0.5,0.3,0.4,2.635,,,,23.35,5.47,2.2,,,,,,,,2.315,,C&D waste,,46.7,5.69,7.4,,,,,,,,2.55,,,,,,1.7,,,,,,,,3.117867186,3.539540816,1.333333333,150,,,,,,46.1,,,,,,,,,,,,,,
[67],24,326,�ak?r,2014,RA25-SF10,315,,,35,,,,,,877.5,292.5,874,25%,175,,1.62,176,0.5,0.3,0.4,2.635,,,,23.35,5.47,2.2,,,,,,,,2.315,,C&D waste,,46.7,5.69,7.4,,,,,,,,2.55,,,,,,1.7,,,,,,,,3.117867186,3.539540816,1.333333333,150,,,,,,39,,,,,,,,,,,,,,
[67],24,327,�ak?r,2014,RA50-SF10,315,,,35,,,,,,585.5,585,874,50%,175,,1.62,176,0.5,0.3,0.4,2.635,,,,23.35,5.47,2.2,,,,,,,,2.315,,C&D waste,,46.7,5.69,7.4,,,,,,,,2.55,,,,,,1.7,,,,,,,,3.117867186,3.539540816,1.333333333,150,,,,,,35,,,,,,,,,,,,,,
[67],24,328,�ak?r,2014,RA75-SF10,315,,,35,,,,,,292.5,877.5,874,75%,175,,1.73,176,0.5,0.3,0.4,2.635,,,,23.35,5.47,2.2,,,,,,,,2.315,,C&D waste,,46.7,5.69,7.4,,,,,,,,2.55,,,,,,1.7,,,,,,,,3.117867186,3.539540816,1.333333333,150,,,,,,36,,,,,,,,,,,,,,
[67],24,329,�ak?r,2014,RA100-SF10,315,,,35,,,,,,0,1170,874,100%,175,,1.73,176,0.5,0.3,0.4,2.635,,,,23.35,5.47,2.2,,,,,,,,2.315,,C&D waste,,46.7,5.69,7.4,,,,,,,,2.55,,,,,,1.7,,,,,,,,3.117867186,3.539540816,1.333333333,150,,,,,,35.6,,,,,,,,,,,,,,
[67],24,330,�ak?r,2014,NA-GGBFS30,245,,105,,,,,,,1170,0,874,0%,175,,2.08,176,0.5,0.3,0.4,2.635,,,,23.35,5.47,2.2,,,,,,,,2.315,,C&D waste,,46.7,5.69,7.4,,,,,,,,2.55,,,,,,1.7,,,,,,,,2.925285091,2.358940145,2.956259427,150,,,,,,34.5,,,,,,,,,,,,,,
[67],24,331,�ak?r,2014,RA25-GGBFS30,245,,105,,,,,,,877.5,292.5,874,25%,175,,2.08,176,0.5,0.3,0.4,2.635,,,,23.35,5.47,2.2,,,,,,,,2.315,,C&D waste,,46.7,5.69,7.4,,,,,,,,2.55,,,,,,1.7,,,,,,,,2.925285091,2.358940145,2.956259427,150,,,,,,31.5,,,,,,,,,,,,,,
[67],24,332,�ak?r,2014,RA50-GGBFS30,245,,105,,,,,,,585.5,585,874,50%,175,,2.08,176,0.5,0.3,0.4,2.635,,,,23.35,5.47,2.2,,,,,,,,2.315,,C&D waste,,46.7,5.69,7.4,,,,,,,,2.55,,,,,,1.7,,,,,,,,2.925285091,2.358940145,2.956259427,150,,,,,,30.1,,,,,,,,,,,,,,
[67],24,333,�ak?r,2014,RA75-GGBFS30,245,,105,,,,,,,292.5,877.5,874,75%,175,,2.31,177,0.5,0.3,0.4,2.635,,,,23.35,5.47,2.2,,,,,,,,2.315,,C&D waste,,46.7,5.69,7.4,,,,,,,,2.55,,,,,,1.7,,,,,,,,2.925285091,2.358940145,2.956259427,150,,,,,,29.4,,,,,,,,,,,,,,
[67],24,334,�ak?r,2014,RA100-GGBFS30,245,,105,,,,,,,0,1170,874,100%,175,,2.31,177,0.5,0.3,0.4,2.635,,,,23.35,5.47,2.2,,,,,,,,2.315,,C&D waste,,46.7,5.69,7.4,,,,,,,,2.55,,,,,,1.7,,,,,,,,2.925285091,2.358940145,2.956259427,150,,,,,,25.3,,,,,,,,,,,,,,
[67],24,335,�ak?r,2014,NA-GGBFS60,140,,210,,,,,,,1170,0,874,0%,175,,2.31,177,0.5,0.3,0.4,2.635,,,,23.35,5.47,2.2,,,,,,,,2.315,,C&D waste,,46.7,5.69,7.4,,,,,,,,2.55,,,,,,1.7,,,,,,,,2.387883616,2.355014418,6.32629108,150,,,,,,32.1,,,,,,,,,,,,,,
[67],24,336,�ak?r,2014,RA25-GGBFS60,140,,210,,,,,,,877.5,292.5,874,25%,175,,2.31,177,0.5,0.3,0.4,2.635,,,,23.35,5.47,2.2,,,,,,,,2.315,,C&D waste,,46.7,5.69,7.4,,,,,,,,2.55,,,,,,1.7,,,,,,,,2.387883616,2.355014418,6.32629108,150,,,,,,28.4,,,,,,,,,,,,,,
[67],24,337,�ak?r,2014,RA50-GGBFS60,140,,210,,,,,,,585.5,585,874,50%,175,,2.31,177,0.5,0.3,0.4,2.635,,,,23.35,5.47,2.2,,,,,,,,2.315,,C&D waste,,46.7,5.69,7.4,,,,,,,,2.55,,,,,,1.7,,,,,,,,2.387883616,2.355014418,6.32629108,150,,,,,,26.6,,,,,,,,,,,,,,
[67],24,338,�ak?r,2014,RA75-GGBFS60,140,,210,,,,,,,292.5,877.5,874,75%,175,,2.54,177,0.5,0.3,0.4,2.635,,,,23.35,5.47,2.2,,,,,,,,2.315,,C&D waste,,46.7,5.69,7.4,,,,,,,,2.55,,,,,,1.7,,,,,,,,2.387883616,2.355014418,6.32629108,150,,,,,,25.7,,,,,,,,,,,,,,
[67],24,339,�ak?r,2014,RA100-GGBFS60,140,,210,,,,,,,0,1170,874,100%,175,,2.54,177,0.5,0.3,0.4,2.635,,,,23.35,5.47,2.2,,,,,,,,2.315,,C&D waste,,46.7,5.69,7.4,,,,,,,,2.55,,,,,,1.7,,,,,,,,2.387883616,2.355014418,6.32629108,150,,,,,,21.9,,,,,,,,,,,,,,
[68],25,340,Kwatra and Goyal,2014,A1-0-OPC,486,,,,,,,,,1256,,640,0%,206,,6.8,210,0.43,0.39,0.76,2.68,20,,,,6.99,1.6,2.64,10,,,,6.11,,2.34,20,C&D waste,,,7.1,2.4,,,,,,,,2.58,4.75,River sand,,,7.55,,,,,,,,,3.238883633,2.190673575,1.183257919,150,,,38.82,,,47.84,,,,,,,,,,,,,,
[68],25,341,Kwatra and Goyal,2014,A1-30-OPC,486,,,,,,,,,879,376,640,30%,206,,6.9,210,0.43,0.39,0.76,2.68,20,,,,6.99,1.6,2.64,10,,,,6.11,,2.34,20,C&D waste,,,7.1,2.4,,,,,,,,2.58,4.75,River sand,,,7.55,,,,,,,,,3.238883633,2.190673575,1.183257919,150,,,35.2,,,42.1,,,,,,,,,,,,,,
[68],25,342,Kwatra and Goyal,2014,A1-60-OPC,486,,,,,,,,,376,879,640,60%,206,,7,210,0.43,0.39,0.76,2.68,20,,,,6.99,1.6,2.64,10,,,,6.11,,2.34,20,C&D waste,,,7.1,2.4,,,,,,,,2.58,4.75,River sand,,,7.55,,,,,,,,,3.238883633,2.190673575,1.183257919,150,,,34.2,,,43.5,,,,,,,,,,,,,,
[68],25,343,Kwatra and Goyal,2014,A1-90-OPC,486,,,,,,,,,124,1131,640,90%,206,,7.1,210,0.43,0.39,0.76,2.68,20,,,,6.99,1.6,2.64,10,,,,6.11,,2.34,20,C&D waste,,,7.1,2.4,,,,,,,,2.58,4.75,River sand,,,7.55,,,,,,,,,3.238883633,2.190673575,1.183257919,150,,,33.6,,,38.2,,,,,,,,,,,,,,
[68],25,344,Kwatra and Goyal,2014,A2-0-OPC,453,,,,,,,,,1274,,651,0%,206,,4.6,209,0.46,0.36,0.7,2.68,20,,,,6.99,1.6,2.64,10,,,,6.11,,2.34,20,C&D waste,,,7.1,2.4,,,,,,,,2.58,4.75,River sand,,,7.55,,,,,,,,,3.238883633,2.190673575,1.183257919,150,,,37.72,,,45.72,,,,,,,,,,,,,,
[68],25,345,Kwatra and Goyal,2014,A2-30-OPC,453,,,,,,,,,891,382,651,30%,206,,4.7,209,0.46,0.36,0.7,2.68,20,,,,6.99,1.6,2.64,10,,,,6.11,,2.34,20,C&D waste,,,7.1,2.4,,,,,,,,2.58,4.75,River sand,,,7.55,,,,,,,,,3.238883633,2.190673575,1.183257919,150,,,35.2,,,43.68,,,,,,,,,,,,,,
[68],25,346,Kwatra and Goyal,2014,A2-60-OPC,453,,,,,,,,,382,891,651,60%,206,,4.8,209,0.46,0.36,0.7,2.68,20,,,,6.99,1.6,2.64,10,,,,6.11,,2.34,20,C&D waste,,,7.1,2.4,,,,,,,,2.58,4.75,River sand,,,7.55,,,,,,,,,3.238883633,2.190673575,1.183257919,150,,,32.8,,,41.4,,,,,,,,,,,,,,
[68],25,347,Kwatra and Goyal,2014,A2-90-OPC,453,,,,,,,,,131,1152,651,90%,206,,4.9,209,0.46,0.35,0.7,2.68,20,,,,6.99,1.6,2.64,10,,,,6.11,,2.34,20,C&D waste,,,7.1,2.4,,,,,,,,2.58,4.75,River sand,,,7.55,,,,,,,,,3.238883633,2.190673575,1.183257919,150,,,31.4,,,39.95,,,,,,,,,,,,,,
[68],25,348,Kwatra and Goyal,2014,A3-0-OPC,426,,,,,,,,,1291,,657,0%,206,,4.2,209,0.49,0.33,0.65,2.68,20,,,,6.99,1.6,2.64,10,,,,6.11,,2.34,20,C&D waste,,,7.1,2.4,,,,,,,,2.58,4.75,River sand,,,7.55,,,,,,,,,3.238883633,2.190673575,1.183257919,150,,,31.42,,,40.72,,,,,,,,,,,,,,
[68],25,349,Kwatra and Goyal,2014,A3-30-OPC,426,,,,,,,,,903,388,657,30%,206,,4.3,209,0.49,0.33,0.65,2.68,20,,,,6.99,1.6,2.64,10,,,,6.11,,2.34,20,C&D waste,,,7.1,2.4,,,,,,,,2.58,4.75,River sand,,,7.55,,,,,,,,,3.238883633,2.190673575,1.183257919,150,,,29.7,,,38.68,,,,,,,,,,,,,,
[68],25,350,Kwatra and Goyal,2014,A3-60-OPC,426,,,,,,,,,388,903,657,60%,206,,4.4,209,0.49,0.33,0.65,2.68,20,,,,6.99,1.6,2.64,10,,,,6.11,,2.34,20,C&D waste,,,7.1,2.4,,,,,,,,2.58,4.75,River sand,,,7.55,,,,,,,,,3.238883633,2.190673575,1.183257919,150,,,28.8,,,37.6,,,,,,,,,,,,,,
[68],25,351,Kwatra and Goyal,2014,A3-90-OPC,426,,,,,,,,,129,1162,657,90%,206,,4.5,209,0.49,0.33,0.65,2.68,20,,,,6.99,1.6,2.64,10,,,,6.11,,2.34,20,C&D waste,,,7.1,2.4,,,,,,,,2.58,4.75,River sand,,,7.55,,,,,,,,,3.238883633,2.190673575,1.183257919,150,,,27.9,,,35.45,,,,,,,,,,,,,,
[68],25,352,Kwatra and Goyal,2014,A4-0-OPC,400,,,,,,,,,1303,,663,0%,206,,2,207,0.52,0.31,0.6,2.68,20,,,,6.99,1.6,2.64,10,,,,6.11,,2.34,20,C&D waste,,,7.1,2.4,,,,,,,,2.58,4.75,River sand,,,7.55,,,,,,,,,3.238883633,2.190673575,1.183257919,150,,,31.28,,,38.84,,,,,,,,,,,,,,
[68],25,353,Kwatra and Goyal,2014,A4-30-OPC,400,,,,,,,,,912,391,663,30%,206,,2.1,207,0.52,0.31,0.6,2.68,20,,,,6.99,1.6,2.64,10,,,,6.11,,2.34,20,C&D waste,,,7.1,2.4,,,,,,,,2.58,4.75,River sand,,,7.55,,,,,,,,,3.238883633,2.190673575,1.183257919,150,,,29.84,,,36.45,,,,,,,,,,,,,,
[68],25,354,Kwatra and Goyal,2014,A4-60-OPC,400,,,,,,,,,391,912,663,60%,206,,2.2,207,0.52,0.31,0.6,2.68,20,,,,6.99,1.6,2.64,10,,,,6.11,,2.34,20,C&D waste,,,7.1,2.4,,,,,,,,2.58,4.75,River sand,,,7.55,,,,,,,,,3.238883633,2.190673575,1.183257919,150,,,27.98,,,35.3,,,,,,,,,,,,,,
[68],25,355,Kwatra and Goyal,2014,A4-90-OPC,400,,,,,,,,,130,1173,663,90%,206,,2.3,207,0.52,0.31,0.6,2.68,20,,,,6.99,1.6,2.64,10,,,,6.11,,2.34,20,C&D waste,,,7.1,2.4,,,,,,,,2.58,4.75,River sand,,,7.55,,,,,,,,,3.238883633,2.190673575,1.183257919,150,,,27.48,,,33.95,,,,,,,,,,,,,,
[68],25,356,Kwatra and Goyal,2014,A1-0-PPC,486,,,,,,,,,1256,,640,0%,206,,8.7,211,0.43,0.39,0.76,2.68,20,,,,6.99,1.6,2.64,10,,,,6.11,,2.34,20,C&D waste,,,7.1,2.4,,,,,,,,2.58,4.75,River sand,,,7.55,,,,,,,,,2.03018737,2.071890726,2.023913043,150,,,36.1,,,48.54,,,,,,,,,,,,,,
[68],25,357,Kwatra and Goyal,2014,A1-30-PPC,486,,,,,,,,,879,376,640,30%,206,,8.8,211,0.43,0.39,0.76,2.68,20,,,,6.99,1.6,2.64,10,,,,6.11,,2.34,20,C&D waste,,,7.1,2.4,,,,,,,,2.58,4.75,River sand,,,7.55,,,,,,,,,2.03018737,2.071890726,2.023913043,150,,,34.8,,,46.1,,,,,,,,,,,,,,
[68],25,358,Kwatra and Goyal,2014,A1-60-PPC,486,,,,,,,,,376,879,640,60%,206,,8.9,211,0.43,0.39,0.76,2.68,20,,,,6.99,1.6,2.64,10,,,,6.11,,2.34,20,C&D waste,,,7.1,2.4,,,,,,,,2.58,4.75,River sand,,,7.55,,,,,,,,,2.03018737,2.071890726,2.023913043,150,,,33.95,,,45.8,,,,,,,,,,,,,,
[68],25,359,Kwatra and Goyal,2014,A1-90-PPC,486,,,,,,,,,124,1131,640,90%,206,,9,211,0.43,0.39,0.76,2.68,20,,,,6.99,1.6,2.64,10,,,,6.11,,2.34,20,C&D waste,,,7.1,2.4,,,,,,,,2.58,4.75,River sand,,,7.55,,,,,,,,,2.03018737,2.071890726,2.023913043,150,,,32.4,,,43.2,,,,,,,,,,,,,,
[68],25,360,Kwatra and Goyal,2014,A2-0-PPC,453,,,,,,,,,1274,,651,0%,206,,6.8,210,0.46,0.36,0.7,2.68,20,,,,6.99,1.6,2.64,10,,,,6.11,,2.34,20,C&D waste,,,7.1,2.4,,,,,,,,2.58,4.75,River sand,,,7.55,,,,,,,,,2.03018737,2.071890726,2.023913043,150,,,32.72,,,46.6,,,,,,,,,,,,,,
[68],25,361,Kwatra and Goyal,2014,A2-30-PPC,453,,,,,,,,,891,382,651,30%,206,,6.9,210,0.46,0.36,0.7,2.68,20,,,,6.99,1.6,2.64,10,,,,6.11,,2.34,20,C&D waste,,,7.1,2.4,,,,,,,,2.58,4.75,River sand,,,7.55,,,,,,,,,2.03018737,2.071890726,2.023913043,150,,,29.7,,,44.4,,,,,,,,,,,,,,
[68],25,362,Kwatra and Goyal,2014,A2-60-PPC,453,,,,,,,,,382,891,651,60%,206,,7,210,0.46,0.36,0.7,2.68,20,,,,6.99,1.6,2.64,10,,,,6.11,,2.34,20,C&D waste,,,7.1,2.4,,,,,,,,2.58,4.75,River sand,,,7.55,,,,,,,,,2.03018737,2.071890726,2.023913043,150,,,28.8,,,44.26,,,,,,,,,,,,,,
[68],25,363,Kwatra and Goyal,2014,A2-90-PPC,453,,,,,,,,,131,1152,651,90%,206,,7.1,210,0.46,0.35,0.7,2.68,20,,,,6.99,1.6,2.64,10,,,,6.11,,2.34,20,C&D waste,,,7.1,2.4,,,,,,,,2.58,4.75,River sand,,,7.55,,,,,,,,,2.03018737,2.071890726,2.023913043,150,,,27.4,,,41.48,,,,,,,,,,,,,,
[68],25,364,Kwatra and Goyal,2014,A3-0-PPC,426,,,,,,,,,1291,,657,0%,206,,5.5,209,0.49,0.33,0.65,2.68,20,,,,6.99,1.6,2.64,10,,,,6.11,,2.34,20,C&D waste,,,7.1,2.4,,,,,,,,2.58,4.75,River sand,,,7.55,,,,,,,,,2.03018737,2.071890726,2.023913043,150,,,28.2,,,42.98,,,,,,,,,,,,,,
[68],25,365,Kwatra and Goyal,2014,A3-30-PPC,426,,,,,,,,,903,388,657,30%,206,,5.6,209,0.49,0.33,0.65,2.68,20,,,,6.99,1.6,2.64,10,,,,6.11,,2.34,20,C&D waste,,,7.1,2.4,,,,,,,,2.58,4.75,River sand,,,7.55,,,,,,,,,2.03018737,2.071890726,2.023913043,150,,,27.78,,,40.78,,,,,,,,,,,,,,
[68],25,366,Kwatra and Goyal,2014,A3-60-PPC,426,,,,,,,,,388,903,657,60%,206,,5.7,209,0.49,0.33,0.65,2.68,20,,,,6.99,1.6,2.64,10,,,,6.11,,2.34,20,C&D waste,,,7.1,2.4,,,,,,,,2.58,4.75,River sand,,,7.55,,,,,,,,,2.03018737,2.071890726,2.023913043,150,,,27.32,,,38.86,,,,,,,,,,,,,,
[68],25,367,Kwatra and Goyal,2014,A3-90-PPC,426,,,,,,,,,129,1162,657,90%,206,,5.8,209,0.49,0.33,0.65,2.68,20,,,,6.99,1.6,2.64,10,,,,6.11,,2.34,20,C&D waste,,,7.1,2.4,,,,,,,,2.58,4.75,River sand,,,7.55,,,,,,,,,2.03018737,2.071890726,2.023913043,150,,,26.93,,,38.65,,,,,,,,,,,,,,
[68],25,368,Kwatra and Goyal,2014,A4-0-PPC,400,,,,,,,,,1303,,663,0%,206,,3.2,208,0.52,0.31,0.6,2.68,20,,,,6.99,1.6,2.64,10,,,,6.11,,2.34,20,C&D waste,,,7.1,2.4,,,,,,,,2.58,4.75,River sand,,,7.55,,,,,,,,,2.03018737,2.071890726,2.023913043,150,,,26.36,,,39.8,,,,,,,,,,,,,,
[68],25,369,Kwatra and Goyal,2014,A4-30-PPC,400,,,,,,,,,912,391,663,30%,206,,3.3,208,0.52,0.31,0.6,2.68,20,,,,6.99,1.6,2.64,10,,,,6.11,,2.34,20,C&D waste,,,7.1,2.4,,,,,,,,2.58,4.75,River sand,,,7.55,,,,,,,,,2.03018737,2.071890726,2.023913043,150,,,25.45,,,37.4,,,,,,,,,,,,,,
[68],25,370,Kwatra and Goyal,2014,A4-60-PPC,400,,,,,,,,,391,912,663,60%,206,,3.4,208,0.52,0.31,0.6,2.68,20,,,,6.99,1.6,2.64,10,,,,6.11,,2.34,20,C&D waste,,,7.1,2.4,,,,,,,,2.58,4.75,River sand,,,7.55,,,,,,,,,2.03018737,2.071890726,2.023913043,150,,,24.98,,,36.8,,,,,,,,,,,,,,
[68],25,371,Kwatra and Goyal,2014,A4-90-PPC,400,,,,,,,,,130,1173,663,90%,206,,3.5,208,0.52,0.31,0.6,2.68,20,,,,6.99,1.6,2.64,10,,,,6.11,,2.34,20,C&D waste,,,7.1,2.4,,,,,,,,2.58,4.75,River sand,,,7.55,,,,,,,,,2.03018737,2.071890726,2.023913043,150,,,24.5,,,34.95,,,,,,,,,,,,,,
[68],25,372,Kwatra and Goyal,2014,A1-0-SSC,486,,,,,,,,,1256,,640,0%,206,,10.7,212,0.44,0.39,0.76,2.68,20,,,,6.99,1.6,2.64,10,,,,6.11,,2.34,20,C&D waste,,,7.1,2.4,,,,,,,,2.58,4.75,River sand,,,7.55,,,,,,,,,1.891795482,2.321601104,89.5625,150,,,38.2,,,47.98,,,,,,,,,,,,,,
[68],25,373,Kwatra and Goyal,2014,A1-30-SSC,486,,,,,,,,,879,376,640,30%,206,,10.8,212,0.44,0.39,0.76,2.68,20,,,,6.99,1.6,2.64,10,,,,6.11,,2.34,20,C&D waste,,,7.1,2.4,,,,,,,,2.58,4.75,River sand,,,7.55,,,,,,,,,1.891795482,2.321601104,89.5625,150,,,35.4,,,45.2,,,,,,,,,,,,,,
[68],25,374,Kwatra and Goyal,2014,A1-60-SSC,486,,,,,,,,,376,879,640,60%,206,,10.9,213,0.44,0.39,0.76,2.68,20,,,,6.99,1.6,2.64,10,,,,6.11,,2.34,20,C&D waste,,,7.1,2.4,,,,,,,,2.58,4.75,River sand,,,7.55,,,,,,,,,1.891795482,2.321601104,89.5625,150,,,34.38,,,44.26,,,,,,,,,,,,,,
[68],25,375,Kwatra and Goyal,2014,A1-90-SSC,486,,,,,,,,,124,1131,640,90%,206,,11,213,0.44,0.39,0.76,2.68,20,,,,6.99,1.6,2.64,10,,,,6.11,,2.34,20,C&D waste,,,7.1,2.4,,,,,,,,2.58,4.75,River sand,,,7.55,,,,,,,,,1.891795482,2.321601104,89.5625,150,,,33.88,,,39.42,,,,,,,,,,,,,,
[68],25,376,Kwatra and Goyal,2014,A2-0-SSC,453,,,,,,,,,1274,,651,0%,206,,8.6,211,0.47,0.36,0.7,2.68,20,,,,6.99,1.6,2.64,10,,,,6.11,,2.34,20,C&D waste,,,7.1,2.4,,,,,,,,2.58,4.75,River sand,,,7.55,,,,,,,,,1.891795482,2.321601104,89.5625,150,,,34.2,,,45.42,,,,,,,,,,,,,,
[68],25,377,Kwatra and Goyal,2014,A2-30-SSC,453,,,,,,,,,891,382,651,30%,206,,8.7,211,0.47,0.36,0.7,2.68,20,,,,6.99,1.6,2.64,10,,,,6.11,,2.34,20,C&D waste,,,7.1,2.4,,,,,,,,2.58,4.75,River sand,,,7.55,,,,,,,,,1.891795482,2.321601104,89.5625,150,,,32.4,,,43.88,,,,,,,,,,,,,,
[68],25,378,Kwatra and Goyal,2014,A2-60-SSC,453,,,,,,,,,382,891,651,60%,206,,8.8,211,0.47,0.36,0.7,2.68,20,,,,6.99,1.6,2.64,10,,,,6.11,,2.34,20,C&D waste,,,7.1,2.4,,,,,,,,2.58,4.75,River sand,,,7.55,,,,,,,,,1.891795482,2.321601104,89.5625,150,,,32.6,,,43.4,,,,,,,,,,,,,,
[68],25,379,Kwatra and Goyal,2014,A2-90-SSC,453,,,,,,,,,131,1152,651,90%,206,,8.9,211,0.47,0.35,0.7,2.68,20,,,,6.99,1.6,2.64,10,,,,6.11,,2.34,20,C&D waste,,,7.1,2.4,,,,,,,,2.58,4.75,River sand,,,7.55,,,,,,,,,1.891795482,2.321601104,89.5625,150,,,31.34,,,41.45,,,,,,,,,,,,,,
[68],25,380,Kwatra and Goyal,2014,A3-0-SSC,426,,,,,,,,,1291,,657,0%,206,,7.2,210,0.49,0.33,0.65,2.68,20,,,,6.99,1.6,2.64,10,,,,6.11,,2.34,20,C&D waste,,,7.1,2.4,,,,,,,,2.58,4.75,River sand,,,7.55,,,,,,,,,1.891795482,2.321601104,89.5625,150,,,30.92,,,41.42,,,,,,,,,,,,,,
[68],25,381,Kwatra and Goyal,2014,A3-30-SSC,426,,,,,,,,,903,388,657,30%,206,,7.3,210,0.49,0.33,0.65,2.68,20,,,,6.99,1.6,2.64,10,,,,6.11,,2.34,20,C&D waste,,,7.1,2.4,,,,,,,,2.58,4.75,River sand,,,7.55,,,,,,,,,1.891795482,2.321601104,89.5625,150,,,28.95,,,40.68,,,,,,,,,,,,,,
[68],25,382,Kwatra and Goyal,2014,A3-60-SSC,426,,,,,,,,,388,903,657,60%,206,,7.4,210,0.49,0.33,0.65,2.68,20,,,,6.99,1.6,2.64,10,,,,6.11,,2.34,20,C&D waste,,,7.1,2.4,,,,,,,,2.58,4.75,River sand,,,7.55,,,,,,,,,1.891795482,2.321601104,89.5625,150,,,28.68,,,38.85,,,,,,,,,,,,,,
[68],25,383,Kwatra and Goyal,2014,A3-90-SSC,426,,,,,,,,,129,1162,657,90%,206,,7.5,211,0.49,0.33,0.65,2.68,20,,,,6.99,1.6,2.64,10,,,,6.11,,2.34,20,C&D waste,,,7.1,2.4,,,,,,,,2.58,4.75,River sand,,,7.55,,,,,,,,,1.891795482,2.321601104,89.5625,150,,,27.18,,,36.78,,,,,,,,,,,,,,
[68],25,384,Kwatra and Goyal,2014,A4-0-SSC,400,,,,,,,,,1303,,663,0%,206,,4.4,209,0.52,0.31,0.6,2.68,20,,,,6.99,1.6,2.64,10,,,,6.11,,2.34,20,C&D waste,,,7.1,2.4,,,,,,,,2.58,4.75,River sand,,,7.55,,,,,,,,,1.891795482,2.321601104,89.5625,150,,,30.86,,,39.64,,,,,,,,,,,,,,
[68],25,385,Kwatra and Goyal,2014,A4-30-SSC,400,,,,,,,,,912,391,663,30%,206,,4.5,209,0.52,0.31,0.6,2.68,20,,,,6.99,1.6,2.64,10,,,,6.11,,2.34,20,C&D waste,,,7.1,2.4,,,,,,,,2.58,4.75,River sand,,,7.55,,,,,,,,,1.891795482,2.321601104,89.5625,150,,,28.95,,,36.28,,,,,,,,,,,,,,
[68],25,386,Kwatra and Goyal,2014,A4-60-SSC,400,,,,,,,,,391,912,663,60%,206,,4.6,209,0.52,0.31,0.6,2.68,20,,,,6.99,1.6,2.64,10,,,,6.11,,2.34,20,C&D waste,,,7.1,2.4,,,,,,,,2.58,4.75,River sand,,,7.55,,,,,,,,,1.891795482,2.321601104,89.5625,150,,,27.48,,,35.8,,,,,,,,,,,,,,
[68],25,387,Kwatra and Goyal,2014,A4-90-SSC,400,,,,,,,,,130,1173,663,90%,206,,4.7,209,0.52,0.31,0.6,2.68,20,,,,6.99,1.6,2.64,10,,,,6.11,,2.34,20,C&D waste,,,7.1,2.4,,,,,,,,2.58,4.75,River sand,,,7.55,,,,,,,,,1.891795482,2.321601104,89.5625,150,,,26.85,,,34.78,,,,,,,,,,,,,,
[69],26,388,Thomas et al.,2014,H-0.65-0%,275,,,,,,,,,978,0,843,0%,179,165,,179,0.65,0.28,0.33,2.59,20,Natural limestone,,,,1.6,2.55,12,Natural limestone,,31,,1.6,2.31,20,C&D waste,,,,5.3,,,,,,,,,,,,,,,,,,,,,,3.971505376,3.229166667,1.165413534,,,,,,,,,,,100,200,,,,,,47.8,,,
[69],26,389,Thomas et al.,2014,H-0.65-20%,275,,,,,,,,,735,184,878,20%,179,162.25,,179,0.65,0.3,0.31,2.59,20,Natural limestone,,,,1.6,2.55,12,Natural limestone,,31,,1.6,2.31,20,C&D waste,,,,5.3,,,,,,,,,,,,,,,,,,,,,,3.971505376,3.229166667,1.165413534,,,,,,,,,,,100,200,,,,,,49.3,,,
[69],26,390,Thomas et al.,2014,H-0.65-50%,275,,,,,,,,,455,455,849,50%,179,156.75,,179,0.65,0.3,0.32,2.59,20,Natural limestone,,,,1.6,2.55,12,Natural limestone,,31,,1.6,2.31,20,C&D waste,,,,5.3,,,,,,,,,,,,,,,,,,,,,,3.971505376,3.229166667,1.165413534,,,,,,,,,,,100,200,,,,,,47.5,,,
[69],26,391,Thomas et al.,2014,H-0.65-100%,275,,,,,,,,,0,830,868,100%,179,148.5,,179,0.65,0.33,0.32,2.59,20,Natural limestone,,,,1.6,2.55,12,Natural limestone,,31,,1.6,2.31,20,C&D waste,,,,5.3,,,,,,,,,,,,,,,,,,,,,,3.971505376,3.229166667,1.165413534,,,,,,,,,,,100,200,,,,,,53.7,,,
[69],26,392,Thomas et al.,2014,H-0.50-0%,380,,,,,,,,,1004,0,714,0%,190,174.8,,190,0.5,0.38,0.53,2.59,20,Natural limestone,,,,1.6,2.55,12,Natural limestone,,31,,1.6,2.31,20,C&D waste,,,,5.3,,,,,,,,,,,,,,,,,,,,,,3.971505376,3.229166667,1.165413534,,,,,,,,,,,100,200,,,,,,62,,,
[69],26,393,Thomas et al.,2014,H-0.50-20%,380,,,,,,,,,757,189,744,20%,190,171,,190,0.5,0.4,0.51,2.59,20,Natural limestone,,,,1.6,2.55,12,Natural limestone,,31,,1.6,2.31,20,C&D waste,,,,5.3,,,,,,,,,,,,,,,,,,,,,,3.971505376,3.229166667,1.165413534,,,,,,,,,,,100,200,,,,,,64.8,,,
[69],26,394,Thomas et al.,2014,H-0.50-50%,380,,,,,,,,,471,471,710,50%,190,167.2,,190,0.5,0.4,0.54,2.59,20,Natural limestone,,,,1.6,2.55,12,Natural limestone,,31,,1.6,2.31,20,C&D waste,,,,5.3,,,,,,,,,,,,,,,,,,,,,,3.971505376,3.229166667,1.165413534,,,,,,,,,,,100,200,,,,,,63.5,,,
[69],26,395,Thomas et al.,2014,H-0.50-100%,380,,,,,,,,,0,874,715,100%,190,159.6,,190,0.5,0.43,0.53,2.59,20,Natural limestone,,,,1.6,2.55,12,Natural limestone,,31,,1.6,2.31,20,C&D waste,,,,5.3,,,,,,,,,,,,,,,,,,,,,,3.971505376,3.229166667,1.165413534,,,,,,,,,,,100,200,,,,,,65.1,,,
[69],26,396,Thomas et al.,2014,H-0.65AS-0%,275,,,,,,,,,1003,0,948,0%,179,184.25,,179,0.65,0.27,0.29,2.59,20,Natural limestone,,,,1.6,2.55,12,Natural limestone,,31,,1.6,2.31,20,C&D waste,,,,5.3,,,,,,,,,,,,,,,,,,,,,,3.971505376,3.229166667,1.165413534,,,,,,,,,,,100,200,,,,,,62,,,
[69],26,397,Thomas et al.,2014,H-0.65AS-20%,275,,,,,,,,,740,185,961,20%,179,187,,179,0.65,0.3,0.29,2.59,20,Natural limestone,,,,1.6,2.55,12,Natural limestone,,31,,1.6,2.31,20,C&D waste,,,,5.3,,,,,,,,,,,,,,,,,,,,,,3.971505376,3.229166667,1.165413534,,,,,,,,,,,100,200,,,,,,64.8,,,
[69],26,398,Thomas et al.,2014,H-0.65AS-50%,275,,,,,,,,,408,408,978,50%,179,184.25,,179,0.65,0.34,0.28,2.59,20,Natural limestone,,,,1.6,2.55,12,Natural limestone,,31,,1.6,2.31,20,C&D waste,,,,5.3,,,,,,,,,,,,,,,,,,,,,,3.971505376,3.229166667,1.165413534,,,,,,,,,,,100,200,,,,,,63.5,,,
[69],26,399,Thomas et al.,2014,H-0.65AS-100%,275,,,,,,,,,0,640,1010,100%,179,192.5,,179,0.65,0.43,0.27,2.59,20,Natural limestone,,,,1.6,2.55,12,Natural limestone,,31,,1.6,2.31,20,C&D waste,,,,5.3,,,,,,,,,,,,,,,,,,,,,,3.971505376,3.229166667,1.165413534,,,,,,,,,,,100,200,,,,,,65.1,,,
[69],26,400,Thomas et al.,2014,H-0.50AS-0%,380,,,,,,,,,1032,0,806,0%,190,201.4,,190,0.5,0.37,0.47,2.59,20,Natural limestone,,,,1.6,2.55,12,Natural limestone,,31,,1.6,2.31,20,C&D waste,,,,5.3,,,,,,,,,,,,,,,,,,,,,,3.971505376,3.229166667,1.165413534,,,,,,,,,,,100,200,,,,,,57.3,,,
[69],26,401,Thomas et al.,2014,H-0.50AS-20%,380,,,,,,,,,767,192,813,20%,190,201.4,,190,0.5,0.4,0.47,2.59,20,Natural limestone,,,,1.6,2.55,12,Natural limestone,,31,,1.6,2.31,20,C&D waste,,,,5.3,,,,,,,,,,,,,,,,,,,,,,3.971505376,3.229166667,1.165413534,,,,,,,,,,,100,200,,,,,,54.9,,,
[69],26,402,Thomas et al.,2014,H-0.50AS-50AS%,380,,,,,,,,,426,427,822,50%,190,201.4,,190,0.5,0.45,0.46,2.59,20,Natural limestone,,,,1.6,2.55,12,Natural limestone,,31,,1.6,2.31,20,C&D waste,,,,5.3,,,,,,,,,,,,,,,,,,,,,,3.971505376,3.229166667,1.165413534,,,,,,,,,,,100,200,,,,,,51.5,,,
[69],26,403,Thomas et al.,2014,H-0.50AS-100%,380,,,,,,,,,0,683,836,100%,190,197.6,,190,0.5,0.56,0.45,2.59,20,Natural limestone,,,,1.6,2.55,12,Natural limestone,,31,,1.6,2.31,20,C&D waste,,,,5.3,,,,,,,,,,,,,,,,,,,,,,3.971505376,3.229166667,1.165413534,,,,,,,,,,,100,200,,,,,,50.3,,,
[69],26,404,Thomas et al.,2014,H-0.55ARS-0%,325,,,,,,,,,1009,0,875,0%,179,165.75,,179,0.55,0.32,0.37,2.59,20,Natural limestone,,,,1.6,2.55,12,Natural limestone,,31,,1.6,2.31,20,C&D waste,,,,5.3,,,,,,,,,,,,,,,,,,,,,,3.971505376,3.229166667,1.165413534,,,,,,,,,,,100,200,,,,,,60.1,,,
[69],26,405,Thomas et al.,2014,H-0.55ARS-20%,325,,,,,,,,,839,210,799,20%,179,169,,179,0.55,0.31,0.41,2.59,20,Natural limestone,,,,1.6,2.55,12,Natural limestone,,31,,1.6,2.31,20,C&D waste,,,,5.3,,,,,,,,,,,,,,,,,,,,,,3.971505376,3.229166667,1.165413534,,,,,,,,,,,100,200,,,,,,56.5,,,
[69],26,406,Thomas et al.,2014,H-0.55ARS-55ARS%,325,,,,,,,,,490,490,831,50%,179,175.5,,179,0.55,0.33,0.39,2.59,20,Natural limestone,,,,1.6,2.55,12,Natural limestone,,31,,1.6,2.31,20,C&D waste,,,,5.3,,,,,,,,,,,,,,,,,,,,,,3.971505376,3.229166667,1.165413534,,,,,,,,,,,100,200,,,,,,48.9,,,
[69],26,407,Thomas et al.,2014,H-0.55ARS-100%,325,,,,,,,,,0,923,825,100%,179,188.5,,179,0.55,0.35,0.39,2.59,20,Natural limestone,,,,1.6,2.55,12,Natural limestone,,31,,1.6,2.31,20,C&D waste,,,,5.3,,,,,,,,,,,,,,,,,,,,,,3.971505376,3.229166667,1.165413534,,,,,,,,,,,100,200,,,,,,43.1,,,
[69],26,408,Thomas et al.,2014,H-0.45ARS-0%,385,,,,,,,,,1039,0,814,0%,173,161.7,,173,0.45,0.37,0.47,2.59,20,Natural limestone,,,,1.6,2.55,12,Natural limestone,,31,,1.6,2.31,20,C&D waste,,,,5.3,,,,,,,,,,,,,,,,,,,,,,3.971505376,3.229166667,1.165413534,,,,,,,,,,,100,200,,,,,,72.9,,,
[69],26,409,Thomas et al.,2014,H-0.45ARS-20%,385,,,,,,,,,892,223,698,20%,173,161.7,,173,0.45,0.35,0.55,2.59,20,Natural limestone,,,,1.6,2.55,12,Natural limestone,,31,,1.6,2.31,20,C&D waste,,,,5.3,,,,,,,,,,,,,,,,,,,,,,3.971505376,3.229166667,1.165413534,,,,,,,,,,,100,200,,,,,,67.4,,,
[69],26,410,Thomas et al.,2014,H-0.45ARS-45ARS%,385,,,,,,,,,515,515,742,50%,173,169.4,,173,0.45,0.37,0.52,2.59,20,Natural limestone,,,,1.6,2.55,12,Natural limestone,,31,,1.6,2.31,20,C&D waste,,,,5.3,,,,,,,,,,,,,,,,,,,,,,3.971505376,3.229166667,1.165413534,,,,,,,,,,,100,200,,,,,,61.2,,,
[69],26,411,Thomas et al.,2014,H-0.45ARS-100%,385,,,,,,,,,0,963,746,100%,173,188.65,,173,0.45,0.4,0.52,2.59,20,Natural limestone,,,,1.6,2.55,12,Natural limestone,,31,,1.6,2.31,20,C&D waste,,,,5.3,,,,,,,,,,,,,,,,,,,,,,3.971505376,3.229166667,1.165413534,,,,,,,,,,,100,200,,,,,,53.7,,,
[70],27,412,Tuyan et al.,2014,C-43,315,135,,,,,,,,745,0,900,0%,194,,4.9,197,0.44,0.6,0.5,2.64,16,Crushed limestone,,,,0.21,,,,,,,,2.48,,C&D waste,,,,4.8,,,,,,,,2.61,,Crushed limestone,,,,0.67,,,,,,,,2.701582295,2.082727861,2.292515396,150,,,,,,37.2,,,,,,,,,,,,,,
[70],27,413,Tuyan et al.,2014,C-48,315,135,,,,,,,,720,0,870,0%,216,,3.3,218,0.48,0.63,0.52,2.64,16,Crushed limestone,,,,0.21,,,,,,,,2.48,,C&D waste,,,,4.8,,,,,,,,2.61,,Crushed limestone,,,,0.67,,,,,,,,2.701582295,2.082727861,2.292515396,150,,,,,,42.2,,,,,,,,,,,,,,
