Repository: kevinharperr/concrete-mix-database

# Concrete Mix Database Web Application

## Project Overview

This web application is designed to manage and explore data from a PostgreSQL database containing information about concrete materials, mix compositions, performance test results, and sustainability metrics. It provides functionalities for viewing, adding, searching, and filtering concrete mix data, with a focus on usability and data integrity. The application has been consolidated into a single "cdb_app" structure for improved maintainability.

File: etl/ds6.csv (part 4 of 5)
reference_no,study_number,mix_number,author,year,specimen_code,Cement (kg/m3),fly_ash_kg_m3,ggbfs_kg_m3,silica_fume_kg_m3,kaolin_kgm3,other_scm1_kg_m3,other_scm1_type,other_scm2_kg_m3,other_scm2_type,nca_kg_m3,rca_kg_m3,nfa_kg_m3,rca_volume_ratio_%,water_kg_m3,added_water_kg_m3,superplasticizer_kg_m3,water_eff_kg_m3,wbr_total,b_coarseagg_ratio,binder_fineagg_ratio,nca1_sg,nca1_nms_mm,nca1_material_type,nca1_crushing_index_pct,nca1_la_abrasion_pct,nca1_fineness_modulus,nca1_w_abs_pct,nca2_sg,nca2_nms_mm,nca2_material_type,nca2_crushing_index_pct,nca2_la_abrasion_pct,nca2_fineness_modulus,nca2_w_abs_pct,rca1_sg,rca1_nms_mm,rca1_material_type,rca1_crushing_index_pct,rca1_la_abrasion_pct,rca1_fineness_modulus,rca1_w_abs_pct,rca2_sg,rca2_nms_mm,rca2_material_type,rca2_crushing_index_pct,rca2_la_abrasion_pct,rca2_fineness_modulus,rca2_w_abs_pct,nfa1_sg,nfa1_nms_mm,nfa1_material_type,nfa1_crushing_index_pct,nfa1_la_abrasion_pct,nfa1_fineness_modulus,nfa1_w_abs_pct,nfa2_sg,nfa2_nms_mm,nfa2_material_type,nfa2_crushing_index_pct,nfa2_la_abrasion_pct,nfa2_fineness_modulus,nfa2_w_abs_pct,reactivity_modulus,silica_modulus,alumina_modulus,cube_dimension,fc_cube_1d_mpa,fc_cube_3d_mpa,fc_cube_7d_mpa,fc_cube_14d_mpa,fc_cube_21d_mpa,fc_cube_28d_mpa,fc_cube_56d_mpa,fc_cube_90d_mpa,fc_cube_180d_mpa,cyl_dia_mm,cyl_height_mm,fc_cyl_1d_mpa,fc_cyl_3d_mpa,fc_cyl_7d_mpa,fc_cyl_14d_mpa,fc_cyl_21d_mpa,fc_cyl_28d_mpa,fc_cyl_56d_mpa,fc_cyl_90d_mpa,fc_cyl_180d_mpa
[70],27,414,Tuyan et al.,2014,C-53,315,135,,,,,,,,694,0,839,0%,239,,2.2,240,0.53,0.65,0.54,2.64,16,Crushed limestone,,,,0.21,,,,,,,,2.48,,C&D waste,,,,4.8,,,,,,,,2.61,,Crushed limestone,,,,0.67,,,,,,,,2.701582295,2.082727861,2.292515396,150,,,,,,52.3,,,,,,,,,,,,,,
[70],27,415,Tuyan et al.,2014,20�43,315,135,,,,,,,,596,149,900,20%,194,,5.5,198,0.44,0.6,0.5,2.64,16,Crushed limestone,,,,0.21,,,,,,,,2.48,,C&D waste,,,,4.8,,,,,,,,2.61,,Crushed limestone,,,,0.67,,,,,,,,2.701582295,2.082727861,2.292515396,150,,,,,,37.7,,,,,,,,,,,,,,
[70],27,416,Tuyan et al.,2014,20�48,315,135,,,,,,,,576,144,870,20%,216,,3.4,218,0.48,0.63,0.52,2.64,16,Crushed limestone,,,,0.21,,,,,,,,2.48,,C&D waste,,,,4.8,,,,,,,,2.61,,Crushed limestone,,,,0.67,,,,,,,,2.701582295,2.082727861,2.292515396,150,,,,,,44,,,,,,,,,,,,,,
[70],27,417,Tuyan et al.,2014,20�53,315,135,,,,,,,,555,139,839,20%,239,,2.4,241,0.53,0.65,0.54,2.64,16,Crushed limestone,,,,0.21,,,,,,,,2.48,,C&D waste,,,,4.8,,,,,,,,2.61,,Crushed limestone,,,,0.67,,,,,,,,2.701582295,2.082727861,2.292515396,150,,,,,,54.7,,,,,,,,,,,,,,
[70],27,418,Tuyan et al.,2014,40�43,315,135,,,,,,,,447,298,900,40%,194,,5.7,198,0.44,0.6,0.5,2.64,16,Crushed limestone,,,,0.21,,,,,,,,2.48,,C&D waste,,,,4.8,,,,,,,,2.61,,Crushed limestone,,,,0.67,,,,,,,,2.701582295,2.082727861,2.292515396,150,,,,,,38.2,,,,,,,,,,,,,,
[70],27,419,Tuyan et al.,2014,40�48,315,135,,,,,,,,432,288,870,40%,216,,3.5,218,0.49,0.63,0.52,2.64,16,Crushed limestone,,,,0.21,,,,,,,,2.48,,C&D waste,,,,4.8,,,,,,,,2.61,,Crushed limestone,,,,0.67,,,,,,,,2.701582295,2.082727861,2.292515396,150,,,,,,44.3,,,,,,,,,,,,,,
[70],27,420,Tuyan et al.,2014,40�53,315,135,,,,,,,,416,278,839,40%,239,,2.7,241,0.54,0.65,0.54,2.64,16,Crushed limestone,,,,0.21,,,,,,,,2.48,,C&D waste,,,,4.8,,,,,,,,2.61,,Crushed limestone,,,,0.67,,,,,,,,2.701582295,2.082727861,2.292515396,150,,,,,,57.2,,,,,,,,,,,,,,
[70],27,421,Tuyan et al.,2014,60�43,315,135,,,,,,,,298,447,900,60%,194,,6.2,198,0.44,0.6,0.5,2.64,16,Crushed limestone,,,,0.21,,,,,,,,2.48,,C&D waste,,,,4.8,,,,,,,,2.61,,Crushed limestone,,,,0.67,,,,,,,,2.701582295,2.082727861,2.292515396,150,,,,,,35.8,,,,,,,,,,,,,,
[70],27,422,Tuyan et al.,2014,60�48,315,135,,,,,,,,288,432,870,60%,216,,3.7,218,0.49,0.63,0.52,2.64,16,Crushed limestone,,,,0.21,,,,,,,,2.48,,C&D waste,,,,4.8,,,,,,,,2.61,,Crushed limestone,,,,0.67,,,,,,,,2.701582295,2.082727861,2.292515396,150,,,,,,40.9,,,,,,,,,,,,,,
[70],27,423,Tuyan et al.,2014,60�53,315,135,,,,,,,,278,416,839,60%,239,,3,241,0.54,0.65,0.54,2.64,16,Crushed limestone,,,,0.21,,,,,,,,2.48,,C&D waste,,,,4.8,,,,,,,,2.61,,Crushed limestone,,,,0.67,,,,,,,,2.701582295,2.082727861,2.292515396,150,,,,,,51.1,,,,,,,,,,,,,,
[71],28,424,Uygunoglu et al.,2014,LS-1,350,100,,,,,,,,986,,720,0%,140,,10.8,147,0.33,0.46,0.63,2.72,22,Crushed limestone,,,,,,,,,,,,2.44,22,C&D waste,,,,,,,,,,,,2.62,4,River sand,,,,3.73,,,,,,,,3.021608603,1.841013639,2.646556798,100,,,50.4762,,,56.875,,,,,,,,,,,,,,
[71],28,425,Uygunoglu et al.,2014,LS-2,350,100,,,,,,,,966,,706,0%,153,,9.5,159,0.35,0.47,0.64,2.72,22,Crushed limestone,,,,,,,,,,,,2.44,22,C&D waste,,,,,,,,,,,,2.62,4,River sand,,,,3.73,,,,,,,,3.021608603,1.841013639,2.646556798,100,,,45.7143,,,56.5625,,,,,,,,,,,,,,
[71],28,426,Uygunoglu et al.,2014,LS-3,350,100,,,,,,,,947,,692,0%,167,,8.1,172,0.38,0.48,0.65,2.72,22,Crushed limestone,,,,,,,,,,,,2.44,22,C&D waste,,,,,,,,,,,,2.62,4,River sand,,,,3.73,,,,,,,,3.021608603,1.841013639,2.646556798,100,,,42.2222,,,56.4062,,,,,,,,,,,,,,
[71],28,427,Uygunoglu et al.,2014,LS-4,350,100,,,,,,,,927,,678,0%,180,,6.8,184,0.41,0.49,0.66,2.72,22,Crushed limestone,,,,,,,,,,,,2.44,22,C&D waste,,,,,,,,,,,,2.62,4,River sand,,,,3.73,,,,,,,,3.021608603,1.841013639,2.646556798,100,,,39.3651,,,55.625,,,,,,,,,,,,,,
[71],28,428,Uygunoglu et al.,2014,RA-1,350,100,,,,,,,,,1002,720,100%,140,,10.8,147,0.33,0.45,0.63,2.72,22,Crushed limestone,,,,,,,,,,,,2.44,22,C&D waste,,,,,,,,,,,,2.62,4,River sand,,,,3.73,,,,,,,,3.021608603,1.841013639,2.646556798,100,,,48.7302,,,54.0625,,,,,,,,,,,,,,
[71],28,429,Uygunoglu et al.,2014,RA-2,350,100,,,,,,,,,982,706,100%,153,,9.5,159,0.35,0.46,0.64,2.72,22,Crushed limestone,,,,,,,,,,,,2.44,22,C&D waste,,,,,,,,,,,,2.62,4,River sand,,,,3.73,,,,,,,,3.021608603,1.841013639,2.646556798,100,,,43.6508,,,53.125,,,,,,,,,,,,,,
[71],28,430,Uygunoglu et al.,2014,RA-3,350,100,,,,,,,,,963,692,100%,167,,8.1,172,0.38,0.47,0.65,2.72,22,Crushed limestone,,,,,,,,,,,,2.44,22,C&D waste,,,,,,,,,,,,2.62,4,River sand,,,,3.73,,,,,,,,3.021608603,1.841013639,2.646556798,100,,,40.4762,,,52.6562,,,,,,,,,,,,,,
[71],28,431,Uygunoglu et al.,2014,RA-4,350,100,,,,,,,,,943,678,100%,180,,6.8,184,0.41,0.48,0.66,2.72,22,Crushed limestone,,,,,,,,,,,,2.44,22,C&D waste,,,,,,,,,,,,2.62,4,River sand,,,,3.73,,,,,,,,3.021608603,1.841013639,2.646556798,100,,,41.1111,,,51.7188,,,,,,,,,,,,,,
[72],29,432,Kubissa et al.,2015,I,400,,,,,,,,,1468,0,301,0%,200,,4,203,0.51,0.27,1.33,,,Natural gravel,,,,,,,,,,,,,,C&D waste,,,,,,,,,,,,,,River sand,,,,,,,,,,,,3.248847926,2.782051282,1.785714286,150,,,32.3,,,46.1,,55.2,,,,,,,,,,,,
[72],29,433,Kubissa et al.,2015,II,300,200,,,,,,,,1367,0,280,0%,200,,4,203,0.41,0.37,1.79,,,Natural gravel,,,,,,,,,,,,,,C&D waste,,,,,,,,,,,,,,River sand,,,,,,,,,,,,2.143159995,4.521379981,1.697247706,150,,,29.1,,,40.4,,50.2,,,,,,,,,,,,
[72],29,434,Kubissa et al.,2015,III,300,200,,40,,,,,,1327,0,272,0%,200,,4,203,0.38,0.41,1.99,,,Natural gravel,,,,,,,,,,,,,,C&D waste,,,,,,,,,,,,,,River sand,,,,,,,,,,,,1.985373587,5.317270992,1.663278272,150,,,30.7,,,47.7,,54.8,,,,,,,,,,,,
[72],29,435,Kubissa et al.,2015,IV,300,200,,,40,,,,,1330,0,272,0%,200,,4,203,0.38,0.41,1.99,,,Natural gravel,,,,,,,,,,,,,,C&D waste,,,,,,,,,,,,,,River sand,,,,,,,,,,,,2.077352729,3.247439181,2.959442332,150,,,38.4,,,49.2,,57.1,,,,,,,,,,,,
[72],29,436,Kubissa et al.,2015,IR,400,,,,,,,,,0,1073,584,100%,200,,4,203,0.51,0.37,0.68,,,Natural gravel,,,,,,,,,,,,,,C&D waste,,,,,,,,,,,,,,River sand,,,,,,,,,,,,3.248847926,2.782051282,1.785714286,150,,,34.2,,,44.4,,49.5,,,,,,,,,,,,
[72],29,437,Kubissa et al.,2015,IIR,300,200,,,,,,,,0,999,543,100%,200,,4,203,0.41,0.5,0.92,,,Natural gravel,,,,,,,,,,,,,,C&D waste,,,,,,,,,,,,,,River sand,,,,,,,,,,,,2.143159995,4.521379981,1.697247706,150,,,29.9,,,39.1,,47.7,,,,,,,,,,,,
[72],29,438,Kubissa et al.,2015,IIIR,300,200,,40,,,,,,0,970,527,100%,200,,4,203,0.38,0.56,1.02,,,Natural gravel,,,,,,,,,,,,,,C&D waste,,,,,,,,,,,,,,River sand,,,,,,,,,,,,1.985373587,5.317270992,1.663278272,150,,,31.6,,,43.7,,51,,,,,,,,,,,,
[72],29,439,Kubissa et al.,2015,IVR,300,200,,,40,,,,,0,973,529,100%,200,,4,203,0.38,0.55,1.02,,,Natural gravel,,,,,,,,,,,,,,C&D waste,,,,,,,,,,,,,,River sand,,,,,,,,,,,,2.077352729,3.247439181,2.959442332,150,,,41.6,,,52.5,,61.5,,,,,,,,,,,,
[73],30,440,Saravanakumar and Dhinakaran,2015,M1,530,,,,,,,,,1240,,389,0%,190.8,,,191,0.36,0.43,1.36,2.7,16,Broken stone,17.7,,7.02,3,,,,,,,,2.6,16,C&D waste,31.2,,6.93,4.5,,,,,,,,2.72,,River sand,,,1.97,,,,,,,,,2.93877551,3.245033113,12.72727273,150,,,28.5,,,53.71,,59.65,,,,,,,,,,,,
[73],30,441,Saravanakumar and Dhinakaran,2015,M2,424,,106,,,,,,,1240,,389,0%,190.8,,,191,0.36,0.43,1.36,2.7,16,Broken stone,17.7,,7.02,3,,,,,,,,2.6,16,C&D waste,31.2,,6.93,4.5,,,,,,,,2.72,,River sand,,,1.97,,,,,,,,,2.70726857,2.720173089,11.41176471,150,,,26.2,,,43.35,,48.55,,,,,,,,,,,,
[73],30,442,Saravanakumar and Dhinakaran,2015,M3,371,,159,,,,,,,1240,,389,0%,190.8,,,191,0.36,0.43,1.36,2.7,16,Broken stone,17.7,,7.02,3,,,,,,,,2.6,16,C&D waste,31.2,,6.93,4.5,,,,,,,,2.72,,River sand,,,1.97,,,,,,,,,2.591515101,2.536442878,11.00890869,150,,,23.6,,,40.4,,49.86,,,,,,,,,,,,
[73],30,443,Saravanakumar and Dhinakaran,2015,M4,318,,212,,,,,,,1240,,389,0%,190.8,,,191,0.36,0.43,1.36,2.7,16,Broken stone,17.7,,7.02,3,,,,,,,,2.6,16,C&D waste,31.2,,6.93,4.5,,,,,,,,2.72,,River sand,,,1.97,,,,,,,,,2.475761631,2.386106896,10.69822485,150,,,22.45,,,38.4,,51.71,,,,,,,,,,,,
[73],30,444,Saravanakumar and Dhinakaran,2015,M5,265,,265,,,,,,,1240,,389,0%,190.8,,,191,0.36,0.43,1.36,2.7,16,Broken stone,17.7,,7.02,3,,,,,,,,2.6,16,C&D waste,31.2,,6.93,4.5,,,,,,,,2.72,,River sand,,,1.97,,,,,,,,,2.360008161,2.260819165,10.45132743,150,,,20.65,,,36.1,,48.2,,,,,,,,,,,,
[73],30,445,Saravanakumar and Dhinakaran,2015,M6,530,,,,,,,,,930,310,389,25%,190.8,,,191,0.36,0.43,1.36,2.7,16,Broken stone,17.7,,7.02,3,,,,,,,,2.6,16,C&D waste,31.2,,6.93,4.5,,,,,,,,2.72,,River sand,,,1.97,,,,,,,,,2.93877551,3.245033113,12.72727273,150,,,23.23,,,42.79,,48.75,,,,,,,,,,,,
[73],30,446,Saravanakumar and Dhinakaran,2015,M7,424,,106,,,,,,,930,310,389,25%,190.8,,,191,0.36,0.43,1.36,2.7,16,Broken stone,17.7,,7.02,3,,,,,,,,2.6,16,C&D waste,31.2,,6.93,4.5,,,,,,,,2.72,,River sand,,,1.97,,,,,,,,,2.70726857,2.720173089,11.41176471,150,,,23.2,,,39.2,,44.2,,,,,,,,,,,,
[73],30,447,Saravanakumar and Dhinakaran,2015,M8,371,,159,,,,,,,930,310,389,25%,190.8,,,191,0.36,0.43,1.36,2.7,16,Broken stone,17.7,,7.02,3,,,,,,,,2.6,16,C&D waste,31.2,,6.93,4.5,,,,,,,,2.72,,River sand,,,1.97,,,,,,,,,2.591515101,2.536442878,11.00890869,150,,,21.7,,,35.4,,43.8,,,,,,,,,,,,
[73],30,448,Saravanakumar and Dhinakaran,2015,M9,318,,212,,,,,,,930,310,389,25%,190.8,,,191,0.36,0.43,1.36,2.7,16,Broken stone,17.7,,7.02,3,,,,,,,,2.6,16,C&D waste,31.2,,6.93,4.5,,,,,,,,2.72,,River sand,,,1.97,,,,,,,,,2.475761631,2.386106896,10.69822485,150,,,20.2,,,34.8,,46.34,,,,,,,,,,,,
[73],30,449,Saravanakumar and Dhinakaran,2015,M10,265,,265,,,,,,,930,310,389,25%,190.8,,,191,0.36,0.43,1.36,2.7,16,Broken stone,17.7,,7.02,3,,,,,,,,2.6,16,C&D waste,31.2,,6.93,4.5,,,,,,,,2.72,,River sand,,,1.97,,,,,,,,,2.360008161,2.260819165,10.45132743,150,,,18.45,,,33.75,,44.5,,,,,,,,,,,,
[73],30,450,Saravanakumar and Dhinakaran,2015,M11,530,,,,,,,,,620,620,389,50%,190.8,,,191,0.36,0.43,1.36,2.7,16,Broken stone,17.7,,7.02,3,,,,,,,,2.6,16,C&D waste,31.2,,6.93,4.5,,,,,,,,2.72,,River sand,,,1.97,,,,,,,,,2.93877551,3.245033113,12.72727273,150,,,22.24,,,39.72,,44.76,,,,,,,,,,,,
[73],30,451,Saravanakumar and Dhinakaran,2015,M12,424,,106,,,,,,,620,620,389,50%,190.8,,,191,0.36,0.43,1.36,2.7,16,Broken stone,17.7,,7.02,3,,,,,,,,2.6,16,C&D waste,31.2,,6.93,4.5,,,,,,,,2.72,,River sand,,,1.97,,,,,,,,,2.70726857,2.720173089,11.41176471,150,,,20.9,,,36,,40.45,,,,,,,,,,,,
[73],30,452,Saravanakumar and Dhinakaran,2015,M13,371,,159,,,,,,,620,620,389,50%,190.8,,,191,0.36,0.43,1.36,2.7,16,Broken stone,17.7,,7.02,3,,,,,,,,2.6,16,C&D waste,31.2,,6.93,4.5,,,,,,,,2.72,,River sand,,,1.97,,,,,,,,,2.591515101,2.536442878,11.00890869,150,,,20.4,,,34.9,,40.9,,,,,,,,,,,,
[73],30,453,Saravanakumar and Dhinakaran,2015,M14,318,,212,,,,,,,620,620,389,50%,190.8,,,191,0.36,0.43,1.36,2.7,16,Broken stone,17.7,,7.02,3,,,,,,,,2.6,16,C&D waste,31.2,,6.93,4.5,,,,,,,,2.72,,River sand,,,1.97,,,,,,,,,2.475761631,2.386106896,10.69822485,150,,,19.05,,,32.9,,41.24,,,,,,,,,,,,
[73],30,454,Saravanakumar and Dhinakaran,2015,M15,265,,265,,,,,,,620,620,389,50%,190.8,,,191,0.36,0.43,1.36,2.7,16,Broken stone,17.7,,7.02,3,,,,,,,,2.6,16,C&D waste,31.2,,6.93,4.5,,,,,,,,2.72,,River sand,,,1.97,,,,,,,,,2.360008161,2.260819165,10.45132743,150,,,17.1,,,31.65,,40.6,,,,,,,,,,,,
[73],30,455,Saravanakumar and Dhinakaran,2015,M16,530,,,,,,,,,,1240,389,100%,190.8,,,191,0.36,0.43,1.36,2.7,16,Broken stone,17.7,,7.02,3,,,,,,,,2.6,16,C&D waste,31.2,,6.93,4.5,,,,,,,,2.72,,River sand,,,1.97,,,,,,,,,2.93877551,3.245033113,12.72727273,150,,,19.91,,,33.78,,39.55,,,,,,,,,,,,
[73],30,456,Saravanakumar and Dhinakaran,2015,M17,424,,106,,,,,,,,1240,389,100%,190.8,,,191,0.36,0.43,1.36,2.7,16,Broken stone,17.7,,7.02,3,,,,,,,,2.6,16,C&D waste,31.2,,6.93,4.5,,,,,,,,2.72,,River sand,,,1.97,,,,,,,,,2.70726857,2.720173089,11.41176471,150,,,19.5,,,32.1,,37.7,,,,,,,,,,,,
[73],30,457,Saravanakumar and Dhinakaran,2015,M18,371,,159,,,,,,,,1240,389,100%,190.8,,,191,0.36,0.43,1.36,2.7,16,Broken stone,17.7,,7.02,3,,,,,,,,2.6,16,C&D waste,31.2,,6.93,4.5,,,,,,,,2.72,,River sand,,,1.97,,,,,,,,,2.591515101,2.536442878,11.00890869,150,,,19.3,,,29.5,,37.2,,,,,,,,,,,,
[73],30,458,Saravanakumar and Dhinakaran,2015,M19,318,,212,,,,,,,,1240,389,100%,190.8,,,191,0.36,0.43,1.36,2.7,16,Broken stone,17.7,,7.02,3,,,,,,,,2.6,16,C&D waste,31.2,,6.93,4.5,,,,,,,,2.72,,River sand,,,1.97,,,,,,,,,2.475761631,2.386106896,10.69822485,150,,,18.65,,,27.5,,38.2,,,,,,,,,,,,
[73],30,459,Saravanakumar and Dhinakaran,2015,M20,265,,265,,,,,,,,1240,389,100%,190.8,,,191,0.36,0.43,1.36,2.7,16,Broken stone,17.7,,7.02,3,,,,,,,,2.6,16,C&D waste,31.2,,6.93,4.5,,,,,,,,2.72,,River sand,,,1.97,,,,,,,,,2.360008161,2.260819165,10.45132743,150,,,15.2,,,26.35,,36.95,,,,,,,,,,,,
[74],31,460,Wardeh et al.,2015,NAC,360,,,,,,,,,1038,0,703,0%,180,180,1.25,181,0.5,0.35,0.51,2.51,20,Crushed silico-calcareos aggregates,,,,,,,,,,,,2.24,20,C&D waste,,,,7.8,,,,,,,,,,,,,,,,,,,,,,3.582828283,2.661290323,2.234782609,,,,,,,,,,,150,300,,,,,,37,,,
[74],31,461,Wardeh et al.,2015,RAC30,360,,,,,,,,,656,250,780,30%,180,190,1.25,181,0.5,0.4,0.46,2.51,20,Crushed silico-calcareos aggregates,,,,,,,,,,,,2.24,20,C&D waste,,,,8.8,,,,,,,,,,,,,,,,,,,,,,3.582828283,2.661290323,2.234782609,,,,,,,,,,,150,300,,,,,,33,,,
[74],31,462,Wardeh et al.,2015,RAC65,427,,,,,,,,,219,363,957,65%,180,222,1.25,181,0.42,0.73,0.45,2.51,20,Crushed silico-calcareos aggregates,,,,,,,,,,,,2.24,20,C&D waste,,,,9.8,,,,,,,,,,,,,,,,,,,,,,3.582828283,2.661290323,2.234782609,,,,,,,,,,,150,300,,,,,,39.5,,,
[74],31,463,Wardeh et al.,2015,RAC100,448,,,,,,,,,0,544,930,100%,180,233,1.25,181,0.4,0.82,0.48,2.51,20,Crushed silico-calcareos aggregates,,,,,,,,,,,,2.24,20,C&D waste,,,,10.8,,,,,,,,,,,,,,,,,,,,,,3.582828283,2.661290323,2.234782609,,,,,,,,,,,150,300,,,,,,39,,,
[75],32,464,Faella et al.,2016,N,280,0,,,,,,,,1140,,830,0%,150,164.02,,150,0.54,0.25,0.34,2.69,31.5,Crushed limestone,,,,0.3,,,,,,,,2.369,,C&D waste,,,,12.2,,,,,,,,,,River sand,,,,,,,,,,,,3.692063492,2.207943925,1.338797814,150,,25,30.04,,,34.46,39.1,39.29,,,,,,,,,,,,
[75],32,465,Faella et al.,2016,LN,250,80,,,,,,,,1140,,830,0%,150,164.02,,150,0.45,0.29,0.4,2.69,31.5,Crushed limestone,,,,0.3,,,,,,,,2.369,,C&D waste,,,,12.2,,,,,,,,,,River sand,,,,,,,,,,,,2.962579598,1.723808362,2.481240266,150,,24.06,29.9,,,37.39,39.4,44.39,,,,,,,,,,,,
[75],32,466,Faella et al.,2016,LR30,250,80,,,,,,,,573,500,830,50%,150,171.86,,150,0.45,0.31,0.4,2.69,31.5,Crushed limestone,,,,0.3,,,,,,,,2.369,,C&D waste,,,,12.2,,,,,,,,,,River sand,,,,,,,,,,,,2.962579598,1.723808362,2.481240266,150,,22.12,28.89,,,33.2,36.56,36.63,,,,,,,,,,,,
[75],32,467,Faella et al.,2016,LR60,250,80,,,,,,,,,1005,830,100%,150,188.16,,150,0.45,0.33,0.4,2.69,31.5,Crushed limestone,,,,0.3,,,,,,,,2.369,,C&D waste,,,,12.2,,,,,,,,,,River sand,,,,,,,,,,,,2.962579598,1.723808362,2.481240266,150,,14.43,22.57,,,26.86,29.17,33.54,,,,,,,,,,,,
[75],32,468,Faella et al.,2016,MN,250,220,,,,,,,,1140,,830,0%,150,161.28,,150,0.32,0.41,0.57,2.69,31.5,Crushed limestone,,,,0.3,,,,,,,,2.369,,C&D waste,,,,12.2,,,,,,,,,,River sand,,,,,,,,,,,,2.28353874,1.538390739,3.282385916,150,,20.11,26.81,,,39.48,56.96,53.79,,,,,,,,,,,,
[75],32,469,Faella et al.,2016,MR30,250,220,,,,,,,,573,500,830,50%,150,167.85,,150,0.32,0.44,0.57,2.69,31.5,Crushed limestone,,,,0.3,,,,,,,,2.369,,C&D waste,,,,12.2,,,,,,,,,,River sand,,,,,,,,,,,,2.28353874,1.538390739,3.282385916,150,,24.26,28.81,,,37.91,47.95,55.46,,,,,,,,,,,,
[75],32,470,Faella et al.,2016,MR60,250,220,,,,,,,,,1005,830,100%,150,178.68,,150,0.32,0.47,0.57,2.69,31.5,Crushed limestone,,,,0.3,,,,,,,,2.369,,C&D waste,,,,12.2,,,,,,,,,,River sand,,,,,,,,,,,,2.28353874,1.538390739,3.282385916,150,,12.76,23.05,,,26.2,42.36,40.31,,,,,,,,,,,,
[75],32,471,Faella et al.,2016,HN,200,255,,,,,,,,1140,,830,0%,150,161.28,,150,0.33,0.4,0.55,2.69,31.5,Crushed limestone,,,,0.3,,,,,,,,2.369,,C&D waste,,,,12.2,,,,,,,,,,River sand,,,,,,,,,,,,2.005633007,1.489692966,3.55787067,150,,6.59,20.59,,,35.04,48.73,56.14,,,,,,,,,,,,
[75],32,472,Faella et al.,2016,HR30,200,255,,,,,,,,573,500,830,50%,150,167.85,,150,0.33,0.42,0.55,2.69,31.5,Crushed limestone,,,,0.3,,,,,,,,2.369,,C&D waste,,,,12.2,,,,,,,,,,River sand,,,,,,,,,,,,2.005633007,1.489692966,3.55787067,150,,8.66,17.53,,,30.77,39.93,42.39,,,,,,,,,,,,
[75],32,473,Faella et al.,2016,HR60,200,255,,,,,,,,,1005,830,100%,150,178.68,,150,0.33,0.45,0.55,2.69,31.5,Crushed limestone,,,,0.3,,,,,,,,2.369,,C&D waste,,,,12.2,,,,,,,,,,River sand,,,,,,,,,,,,2.005633007,1.489692966,3.55787067,150,,7.71,13.78,,,28.32,36.63,40.32,,,,,,,,,,,,
[76],33,474,Jalilifar et al.,2016,CC-SF,378,0,,42,,,,,,815,0,888,0%,150,,4.2,153,0.36,0.52,0.47,,19,Crushed granite,,,,,,,,,,,,,20,C&D waste,,,,,,,,,,,,,2,River sand,,,,,,,,,,,,3.070885784,3.166832614,1.645302897,150,,,44.8,,,57.4,,,,,,,,,,,,,,
[76],33,475,Jalilifar et al.,2016,RC-SF25,378,0,,42,,,,,,570,245,888,20%,150,,4.2,153,0.36,0.52,0.47,,19,Crushed granite,,,,,,,,,,,,,20,C&D waste,,,,,,,,,,,,,2,River sand,,,,,,,,,,,,3.070885784,3.166832614,1.645302897,150,,,46.2,,,53.8,,,,,,,,,,,,,,
[76],33,476,Jalilifar et al.,2016,RC-SF50,378,0,,42,,,,,,408,405,888,50%,150,,4.2,153,0.36,0.52,0.47,,19,Crushed granite,,,,,,,,,,,,,20,C&D waste,,,,,,,,,,,,,2,River sand,,,,,,,,,,,,3.070885784,3.166832614,1.645302897,150,,,44.6,,,52,,,,,,,,,,,,,,
[76],33,477,Jalilifar et al.,2016,RC-SF100,378,0,,42,,,,,,0,815,888,100%,150,,4.2,153,0.36,0.52,0.47,,19,Crushed granite,,,,,,,,,,,,,20,C&D waste,,,,,,,,,,,,,2,River sand,,,,,,,,,,,,3.070885784,3.166832614,1.645302897,150,,,40.5,,,51.7,,,,,,,,,,,,,,
[76],33,478,Jalilifar et al.,2016,CC-FA,315,105,,0,,,,,,815,0,888,0%,150,,4.2,153,0.36,0.52,0.47,,19,Crushed granite,,,,,,,,,,,,,20,C&D waste,,,,,,,,,,,,,2,River sand,,,,,,,,,,,,2.716237933,1.916375199,2.835365854,150,,,28.7,,,35.2,,,,,,,,,,,,,,
[76],33,479,Jalilifar et al.,2016,RC-FA25,315,105,,0,,,,,,570,245,888,20%,150,,4.2,153,0.36,0.52,0.47,,19,Crushed granite,,,,,,,,,,,,,20,C&D waste,,,,,,,,,,,,,2,River sand,,,,,,,,,,,,2.716237933,1.916375199,2.835365854,150,,,26.9,,,32.4,,,,,,,,,,,,,,
[76],33,480,Jalilifar et al.,2016,RC-FA50,315,105,,0,,,,,,408,408,888,50%,150,,4.2,153,0.36,0.51,0.47,,19,Crushed granite,,,,,,,,,,,,,20,C&D waste,,,,,,,,,,,,,2,River sand,,,,,,,,,,,,2.716237933,1.916375199,2.835365854,150,,,25.3,,,30.8,,,,,,,,,,,,,,
[76],33,481,Jalilifar et al.,2016,RC-FA100,315,105,,0,,,,,,0,815,888,100%,150,,4.2,153,0.36,0.52,0.47,,19,Crushed granite,,,,,,,,,,,,,20,C&D waste,,,,,,,,,,,,,2,River sand,,,,,,,,,,,,2.716237933,1.916375199,2.835365854,150,,,22.4,,,32.5,,,,,,,,,,,,,,
[77],34,482,Kapoor et al.,2016,C-R0,430,185,,,,,,,,602,,846,0%,277,,5.16,280,0.46,1.02,0.73,2.64,10,Crushed rock,15.8,,6.13,0.68,,,,,,,,2.46,10,C&D waste,25.6,,,5.35,,,,,,,,2.68,,River sand,,,2.64,,,,,,,,,2.598342248,1.893925118,1.595906282,100,,,25.6075,,,38.1308,39.8131,,,,,,,,,,,,,
[77],34,483,Kapoor et al.,2016,C-R50,430,185,,,,,,,,301,280,846,50%,277,,6.88,281,0.46,1.06,0.73,2.64,10,Crushed rock,15.8,,6.13,0.68,,,,,,,,2.46,10,C&D waste,25.6,,,5.35,,,,,,,,2.68,,River sand,,,2.64,,,,,,,,,2.598342248,1.893925118,1.595906282,100,,,24.486,,,36.4486,38.3178,,,,,,,,,,,,,
[77],34,484,Kapoor et al.,2016,C-R100,430,185,,,,,,,,,560,846,100%,277,,8.6,283,0.46,1.1,0.73,2.64,10,Crushed rock,15.8,,6.13,0.68,,,,,,,,2.46,10,C&D waste,25.6,,,5.35,,,,,,,,2.68,,River sand,,,2.64,,,,,,,,,2.598342248,1.893925118,1.595906282,100,,,22.0561,,,33.0841,34.5794,,,,,,,,,,,,,
[77],34,485,Kapoor et al.,2016,C-SFR0,430,,,57,,,,,,602,,846,0%,277,,5.16,280,0.58,0.81,0.58,2.64,10,Crushed rock,15.8,,6.13,0.68,,,,,,,,2.46,10,C&D waste,25.6,,,5.35,,,,,,,,2.68,,River sand,,,2.64,,,,,,,,,3.107250596,2.844938848,1.545791176,100,,,27.0288,,,40.4473,42.7476,,,,,,,,,,,,,
[77],34,486,Kapoor et al.,2016,C-SFR50,430,,,57,,,,,,301,280,846,50%,277,,6.88,281,0.58,0.84,0.58,2.64,10,Crushed rock,15.8,,6.13,0.68,,,,,,,,2.46,10,C&D waste,25.6,,,5.35,,,,,,,,2.68,,River sand,,,2.64,,,,,,,,,3.107250596,2.844938848,1.545791176,100,,,24.9201,,,38.5304,40.2556,,,,,,,,,,,,,
[77],34,487,Kapoor et al.,2016,C-SFR100,430,,,57,,,,,,,560,846,100%,277,,8.6,283,0.58,0.87,0.58,2.64,10,Crushed rock,15.8,,6.13,0.68,,,,,,,,2.46,10,C&D waste,25.6,,,5.35,,,,,,,,2.68,,River sand,,,2.64,,,,,,,,,3.107250596,2.844938848,1.545791176,100,,,23.3866,,,35.2716,37.5719,,,,,,,,,,,,,
[77],34,488,Kapoor et al.,2016,C-MKR0,430,,,,67,,,,,602,,846,0%,277,,5.16,280,0.56,0.83,0.59,2.64,10,Crushed rock,15.8,,6.13,0.68,,,,,,,,2.46,10,C&D waste,25.6,,,5.35,,,,,,,,2.68,,River sand,,,2.64,,,,,,,,,3.150589989,1.553722162,2.651933185,100,,,27.9872,,,42.1725,42.7476,,,,,,,,,,,,,
[77],34,489,Kapoor et al.,2016,C-MKR50,430,,,,67,,,,,301,280,846,50%,277,,6.88,281,0.57,0.86,0.59,2.64,10,Crushed rock,15.8,,6.13,0.68,,,,,,,,2.46,10,C&D waste,25.6,,,5.35,,,,,,,,2.68,,River sand,,,2.64,,,,,,,,,3.150589989,1.553722162,2.651933185,100,,,25.4952,,,40.4473,42.3642,,,,,,,,,,,,,
[77],34,490,Kapoor et al.,2016,C-MKR100,430,,,,67,,,,,,560,846,100%,277,,8.6,283,0.57,0.89,0.59,2.64,10,Crushed rock,15.8,,6.13,0.68,,,,,,,,2.46,10,C&D waste,25.6,,,5.35,,,,,,,,2.68,,River sand,,,2.64,,,,,,,,,3.150589989,1.553722162,2.651933185,100,,,24.345,,,36.9968,37.3802,,,,,,,,,,,,,
[78],35,491,Kubissa et al.,2016,A1,500,,,,,,,,,,891,805,100%,155,,10,162,0.32,0.56,0.62,,,Natural gravel,,,,,,,,,,,,,,C&D waste,,,,,,,,,,,,,,River sand,,,,,,,,,,,,3.301851852,2.983425414,2.147826087,150,,,,,,61.59,,,,,,,,,,,,,,
[78],35,492,Kubissa et al.,2016,B1,500,100,,,,,,,,,781,705,100%,186,,11,193,0.32,0.77,0.85,,,Natural gravel,,,,,,,,,,,,,,C&D waste,,,,,,,,,,,,,,River sand,,,,,,,,,,,,2.865052324,2.216652743,3.259786477,150,,,,,,67.39,,,,,,,,,,,,,,
[78],35,493,Kubissa et al.,2016,C1,500,,,50,,,,,,,839,758,100%,171,,11,178,0.32,0.66,0.73,,,Natural gravel,,,,,,,,,,,,,,C&D waste,,,,,,,,,,,,,,River sand,,,,,,,,,,,,3.002869272,4.145356662,2.070247934,150,,,,,,71.4,,,,,,,,,,,,,,
[78],35,494,Kubissa et al.,2016,D1,500,,,,50,,,,,,844,762,100%,171,,11,178,0.32,0.65,0.72,,,Natural gravel,,,,,,,,,,,,,,C&D waste,,,,,,,,,,,,,,River sand,,,,,,,,,,,,3.115752766,2.052505967,4.172839506,150,,,,,,61.63,,,,,,,,,,,,,,
[78],35,495,Kubissa et al.,2016,E1,400,200,,60,,,,,,,721,652,100%,185,,11,192,0.29,0.92,1.01,,,Natural gravel,,,,,,,,,,,,,,C&D waste,,,,,,,,,,,,,,River sand,,,,,,,,,,,,2.208688314,2.407736333,3.909883721,150,,,,,,56.55,,,,,,,,,,,,,,
[78],35,496,Kubissa et al.,2016,F1 ,400,200,,,60,,,,,,724,654,100%,187,,11,194,0.29,0.91,1.01,,,Natural gravel,,,,,,,,,,,,,,C&D waste,,,,,,,,,,,,,,River sand,,,,,,,,,,,,2.321571807,1.619004388,5.385507246,150,,,,,,59.78,,,,,,,,,,,,,,
[78],35,497,Kubissa et al.,2016,G1,300,300,,60,,,,,,,704,635,100%,180,,10,187,0.28,0.94,1.04,,,Natural gravel,,,,,,,,,,,,,,C&D waste,,,,,,,,,,,,,,River sand,,,,,,,,,,,,1.811597834,2.109158187,4.473417722,150,,,,,,51.58,,,,,,,,,,,,,,
[78],35,498,Kubissa et al.,2016,H1,300,300,,,60,,,,,,724,654,100%,174,,10,181,0.27,0.91,1.01,,,Natural gravel,,,,,,,,,,,,,,C&D waste,,,,,,,,,,,,,,River sand,,,,,,,,,,,,1.924481327,1.517189836,5.757575758,150,,,,,,55.29,,,,,,,,,,,,,,
[78],35,499,Kubissa et al.,2016,OPC,300,,,,,,,,,1348,,648,0%,150,,2,151,0.5,0.22,0.46,,,Natural gravel,,,,,,,,,,,,,,C&D waste,,,,,,,,,,,,,,River sand,,,,,,,,,,,,2.22805729,2.000734754,3.09939759,150,,,,,,44.12,,,,,,,,,,,,,,
[79],36,500,Alnahhal et al.,2017,NAC,380,,,,,,,,,1020,,750,0%,209,215,3.04,211,0.56,0.37,0.51,2.62,20,Crushed Granite,,,,0.77,,,,,,,,2.42,20,C&D waste,,,,2.36,,,,,,,,2.79,4.75,River sand,,,,1.1,,,,,,,,3.480952381,2.258064516,1.735294118,100,16.1,,27.4,29.2,,37,38,39.8,,,,,,,,,,,,
[79],36,501,Alnahhal et al.,2017,RAC,380,,,,,,,,,,943,750,100%,209,232,3.04,211,0.56,0.4,0.51,2.62,20,Crushed Granite,,,,0.77,,,,,,,,2.42,20,C&D waste,,,,2.36,,,,,,,,2.79,4.75,River sand,,,,1.1,,,,,,,,3.480952381,2.258064516,1.735294118,100,13,,22,24.5,,28.8,30.3,31.4,,,,,,,,,,,,
[79],36,502,Alnahhal et al.,2017,RHA10,342,38,,,,,,,,,943,750,100%,209,232,3.04,211,0.56,0.4,0.51,2.62,20,Crushed Granite,,,,0.77,,,,,,,,2.42,20,C&D waste,,,,2.36,,,,,,,,2.79,4.75,River sand,,,,1.1,,,,,,,,3.13467033,3.315178783,1.723637536,100,14,,26,30.8,,34.3,34.5,34.7,,,,,,,,,,,,
[79],36,503,Alnahhal et al.,2017,RHA20,304,76,,,,,,,,,943,750,100%,209,232,3.04,211,0.56,0.4,0.51,2.62,20,Crushed Granite,,,,0.77,,,,,,,,2.42,20,C&D waste,,,,2.36,,,,,,,,2.79,4.75,River sand,,,,1.1,,,,,,,,2.788388278,4.610115911,1.709493219,100,12.7,,24.4,30.8,,33.3,34.5,33.6,,,,,,,,,,,,
[79],36,504,Alnahhal et al.,2017,RHA30,266,114,,,,,,,,,943,750,100%,209,232,3.04,211,0.56,0.4,0.51,2.62,20,Crushed Granite,,,,0.77,,,,,,,,2.42,20,C&D waste,,,,2.36,,,,,,,,2.79,4.75,River sand,,,,1.1,,,,,,,,2.442106227,6.233303651,1.691969636,100,11.3,,19.5,21,,29.8,28.9,31.4,,,,,,,,,,,,
[79],36,505,Alnahhal et al.,2017,POFA10,342,,,,,38,POFA,,POCP,,943,750,100%,209,232,3.04,211,0.56,0.4,0.51,2.62,20,Crushed Granite,,,,0.77,,,,,,,,2.42,20,C&D waste,,,,2.36,,,,,,,,2.79,4.75,River sand,,,,1.1,,,,,,,,3.153100247,2.70019198,1.538857298,100,12.7,,20.2,24.7,,27.4,28.7,29.5,,,,,,,,,,,,
[79],36,506,Alnahhal et al.,2017,POFA20,304,,,,,76,POFA,,POCP,,943,750,100%,209,232,3.04,211,0.56,0.4,0.51,2.62,20,Crushed Granite,,,,0.77,,,,,,,,2.42,20,C&D waste,,,,2.36,,,,,,,,2.79,4.75,River sand,,,,1.1,,,,,,,,2.825248113,3.135209479,1.371299548,100,11,,19.3,22.7,,25.3,24.8,27,,,,,,,,,,,,
[79],36,507,Alnahhal et al.,2017,POFA30,266,,,,,114,POFA,,POCP,,943,750,100%,209,232,3.04,211,0.56,0.4,0.51,2.62,20,Crushed Granite,,,,0.77,,,,,,,,2.42,20,C&D waste,,,,2.36,,,,,,,,2.79,4.75,River sand,,,,1.1,,,,,,,,2.497395979,3.563287154,1.226688479,100,10.5,,17.5,19.7,,23.2,25.3,26.1,,,,,,,,,,,,
[79],36,508,Alnahhal et al.,2017,POCP10,342,,,,,,POFA,38,POCP,,943,750,100%,209,232,3.04,211,0.56,0.36,0.46,2.62,20,Crushed Granite,,,,0.77,,,,,,,,2.42,20,C&D waste,,,,2.36,,,,,,,,2.79,4.75,River sand,,,,1.1,,,,,,,,3.154933772,2.645267402,1.668932314,100,12.6,,21.1,21.8,,26.2,27.1,27.4,,,,,,,,,,,,
[79],36,509,Alnahhal et al.,2017,POCP20,304,,,,,,POFA,76,POCP,,943,750,100%,209,232,3.04,211,0.56,0.32,0.41,2.62,20,Crushed Granite,,,,0.77,,,,,,,,2.42,20,C&D waste,,,,2.36,,,,,,,,2.79,4.75,River sand,,,,1.1,,,,,,,,2.828915164,3.022413071,1.607318405,100,12.2,,20.5,24.2,,26.9,27,28.3,,,,,,,,,,,,
[79],36,510,Alnahhal et al.,2017,POCP30,266,,,,,,POFA,114,POCP,,943,750,100%,209,232,3.04,211,0.56,0.28,0.35,2.62,20,Crushed Granite,,,,0.77,,,,,,,,2.42,20,C&D waste,,,,2.36,,,,,,,,2.79,4.75,River sand,,,,1.1,,,,,,,,2.502896556,3.389888337,1.549960453,100,9.7,,16,21,,24.5,25.1,26,,,,,,,,,,,,
[80],37,511,Khodair and Bommareddy,2017,RCA0-FA0-S0,375,,,,,,,,,865,,880,0%,142.5,,5.92,146,0.39,0.43,0.43,,,,,,,,,,,,,,,2.39,25,C&D waste,,,,3.03,,,,,,,,2.67,2.5,River sand,,,,2.5,,,,,,,,3.173913043,3.538461538,2.25,,,,,,,,,,,100,200,,31.1765,,47.6471,,54.4118,,,
[80],37,512,Khodair and Bommareddy,2017,RCA0-FA50-S0,187.5,187.5,,,,,,,,865,,880,0%,142.5,,6.32,147,0.39,0.43,0.43,2.68,9.5,Crushed limestone,,,,1.2,,,,,,,,2.39,25,C&D waste,,,,3.03,,,,,,,,2.67,2.5,River sand,,,,2.5,,,,,,,,2.274456522,1.769662921,3.395061728,,,,,,,,,,,100,200,,24.1176,,37.3529,,44.4118,,,
[80],37,513,Khodair and Bommareddy,2017,RCA0-FA0-S50,187.5,,187.5,,,,,,,865,,880,0%,142.5,,7.96,148,0.39,0.43,0.43,2.68,9.5,Crushed limestone,,,,1.2,,,,,,,,2.39,25,C&D waste,,,,3.03,,,,,,,,2.67,2.5,River sand,,,,2.5,,,,,,,,2.286956522,2.825112108,4.868421053,,,,,,,,,,,100,200,,30.2941,,45,,51.4706,,,
[80],37,514,Khodair and Bommareddy,2017,RCA0-FA25-S25,187.5,93.75,93.75,,,,,,,865,,880,0%,142.5,,7.56,147,0.39,0.43,0.43,2.68,9.5,Crushed limestone,,,,1.2,,,,,,,,2.39,25,C&D waste,,,,3.03,,,,,,,,2.67,2.5,River sand,,,,2.5,,,,,,,,2.280706522,2.176165803,3.865546218,,,,,,,,,,,100,200,,26.4706,,40,,45.8824,,,
[80],37,515,Khodair and Bommareddy,2017,RCA25-FA0-S0,375,,,,,,,,,649,216,880,25%,142.5,,6.71,147,0.39,0.43,0.43,2.68,9.5,Crushed limestone,,,,1.2,,,,,,,,2.39,25,C&D waste,,,,3.03,,,,,,,,2.67,2.5,River sand,,,,2.5,,,,,,,,3.173913043,3.538461538,2.25,,,,,,,,,,,100,200,,24.6512,,34.6512,,40.4651,,,
[80],37,516,Khodair and Bommareddy,2017,RCA25-FA50-S0,187.5,187.5,,,,,,,,649,216,880,25%,142.5,,5.92,146,0.39,0.43,0.43,2.68,9.5,Crushed limestone,,,,1.2,,,,,,,,2.39,25,C&D waste,,,,3.03,,,,,,,,2.67,2.5,River sand,,,,2.5,,,,,,,,2.274456522,1.769662921,3.395061728,,,,,,,,,,,100,200,,14.186,,26.2791,,33.7209,,,
[80],37,517,Khodair and Bommareddy,2017,RCA25-FA0-S50,187.5,,187.5,,,,,,,649,216,880,25%,142.5,,7.17,147,0.39,0.43,0.43,2.68,9.5,Crushed limestone,,,,1.2,,,,,,,,2.39,25,C&D waste,,,,3.03,,,,,,,,2.67,2.5,River sand,,,,2.5,,,,,,,,2.286956522,2.825112108,4.868421053,,,,,,,,,,,100,200,,22.3256,,31.3953,,37.2093,,,
[80],37,518,Khodair and Bommareddy,2017,RCA25-FA25-S25,187.5,93.75,93.75,,,,,,,649,216,880,25%,142.5,,7.9,148,0.39,0.43,0.43,2.68,9.5,Crushed limestone,,,,1.2,,,,,,,,2.39,25,C&D waste,,,,3.03,,,,,,,,2.67,2.5,River sand,,,,2.5,,,,,,,,2.280706522,2.176165803,3.865546218,,,,,,,,,,,100,200,,18.8372,,28.3721,,34.8837,,,
[80],37,519,Khodair and Bommareddy,2017,RCA50-FA0-S0,375,,,,,,,,,432.5,432.5,880,50%,142.5,,6.77,147,0.39,0.43,0.43,2.68,9.5,Crushed limestone,,,,1.2,,,,,,,,2.39,25,C&D waste,,,,3.03,,,,,,,,2.67,2.5,River sand,,,,2.5,,,,,,,,3.173913043,3.538461538,2.25,,,,,,,,,,,100,200,,22.3719,,30.2212,,34.2602,,,
[80],37,520,Khodair and Bommareddy,2017,RCA50-FA50-S0,187.5,187.5,,,,,,,,432.5,432.5,880,50%,142.5,,7.96,148,0.39,0.43,0.43,2.68,9.5,Crushed limestone,,,,1.2,,,,,,,,2.39,25,C&D waste,,,,3.03,,,,,,,,2.67,2.5,River sand,,,,2.5,,,,,,,,2.274456522,1.769662921,3.395061728,,,,,,,,,,,100,200,,10.6385,,21.1073,,27.5264,,,
[80],37,521,Khodair and Bommareddy,2017,RCA50-FA0-S50,187.5,,187.5,,,,,,,432.5,432.5,880,50%,142.5,,7.16,147,0.39,0.43,0.43,2.68,9.5,Crushed limestone,,,,1.2,,,,,,,,2.39,25,C&D waste,,,,3.03,,,,,,,,2.67,2.5,River sand,,,,2.5,,,,,,,,2.286956522,2.825112108,4.868421053,,,,,,,,,,,100,200,,19.3772,,26.99,,32.2195,,,
[80],37,522,Khodair and Bommareddy,2017,RCA50-FA25-S25,187.5,93.75,93.75,,,,,,,432.5,432.5,880,50%,142.5,,8.9,148,0.4,0.43,0.43,2.68,9.5,Crushed limestone,,,,1.2,,,,,,,,2.39,25,C&D waste,,,,3.03,,,,,,,,2.67,2.5,River sand,,,,2.5,,,,,,,,2.280706522,2.176165803,3.865546218,,,,,,,,,,,100,200,,15.5005,,24.3043,,30.2488,,,
[80],37,523,Khodair and Bommareddy,2017,RCA75-FA0-S0,375,,,,,,,,,216.25,648.75,880,75%,142.5,,7.2,147,0.39,0.43,0.43,2.68,9.5,Crushed limestone,,,,1.2,,,,,,,,2.39,25,C&D waste,,,,3.03,,,,,,,,2.67,2.5,River sand,,,,2.5,,,,,,,,3.173913043,3.538461538,2.25,,,,,,,,,,,100,200,,20.6041,,31.6177,,33.4477,,,
[80],37,524,Khodair and Bommareddy,2017,RCA75-FA50-S0,187.5,187.5,,,,,,,,216.25,648.75,880,75%,142.5,,8.7,148,0.4,0.43,0.43,2.68,9.5,Crushed limestone,,,,1.2,,,,,,,,2.39,25,C&D waste,,,,3.03,,,,,,,,2.67,2.5,River sand,,,,2.5,,,,,,,,2.274456522,1.769662921,3.395061728,,,,,,,,,,,100,200,,13.4027,,20.5395,,24.4092,,,
[80],37,525,Khodair and Bommareddy,2017,RCA75-FA0-S50,187.5,,187.5,,,,,,,216.25,648.75,880,75%,142.5,,8.45,148,0.39,0.43,0.43,2.68,9.5,Crushed limestone,,,,1.2,,,,,,,,2.39,25,C&D waste,,,,3.03,,,,,,,,2.67,2.5,River sand,,,,2.5,,,,,,,,2.286956522,2.825112108,4.868421053,,,,,,,,,,,100,200,,18.6516,,23.9496,,27.6181,,,
[80],37,526,Khodair and Bommareddy,2017,RCA75-FA25-S25,187.5,93.75,93.75,,,,,,,216.25,648.75,880,75%,142.5,,9.21,148,0.4,0.43,0.43,2.68,9.5,Crushed limestone,,,,1.2,,,,,,,,2.39,25,C&D waste,,,,3.03,,,,,,,,2.67,2.5,River sand,,,,2.5,,,,,,,,2.280706522,2.176165803,3.865546218,,,,,,,,,,,100,200,,14.9189,,21.4442,,24.4983,,,
[80],37,527,Khodair and Bommareddy,2017,RCA100-FA0-S0,375,,,,,,,,,,865,880,100%,142.5,,8.47,148,0.39,0.43,0.43,2.68,9.5,Crushed limestone,,,,1.2,,,,,,,,2.39,25,C&D waste,,,,3.03,,,,,,,,2.67,2.5,River sand,,,,2.5,,,,,,,,3.173913043,3.538461538,2.25,,,,,,,,,,,100,200,,12.4139,,20.3697,,22.5434,,,
[80],37,528,Khodair and Bommareddy,2017,RCA100-FA50-S0,187.5,187.5,,,,,,,,,865,880,100%,142.5,,9.23,148,0.4,0.43,0.43,2.68,9.5,Crushed limestone,,,,1.2,,,,,,,,2.39,25,C&D waste,,,,3.03,,,,,,,,2.67,2.5,River sand,,,,2.5,,,,,,,,2.274456522,1.769662921,3.395061728,,,,,,,,,,,100,200,,7.38801,,14.3798,,16.5529,,,
[80],37,529,Khodair and Bommareddy,2017,RCA100-FA0-S50,187.5,,187.5,,,,,,,,865,880,100%,142.5,,8.84,148,0.4,0.43,0.43,2.68,9.5,Crushed limestone,,,,1.2,,,,,,,,2.39,25,C&D waste,,,,3.03,,,,,,,,2.67,2.5,River sand,,,,2.5,,,,,,,,2.286956522,2.825112108,4.868421053,,,,,,,,,,,100,200,,9.83141,,16.8244,,19.4782,,,
[80],37,530,Khodair and Bommareddy,2017,RCA100-FA25-S25,187.5,93.75,93.75,,,,,,,,865,880,100%,142.5,,11.42,150,0.4,0.43,0.43,2.68,9.5,Crushed limestone,,,,1.2,,,,,,,,2.39,25,C&D waste,,,,3.03,,,,,,,,2.67,2.5,River sand,,,,2.5,,,,,,,,2.280706522,2.176165803,3.865546218,,,,,,,,,,,100,200,,8.17927,,15.6536,,20.7168,,,
[81],38,531,Kubissa et al.,2017,REC1,300,200,,0,0,0,Fluidized fly ash,,,,812,734,100%,172,,8,177,0.35,0.62,0.68,,,,,,,,,,,,,,,,16,C&D waste,,,,,,,,,,,,,4,Natural siliceous sand,,,,,,,,,,,,1.528629106,1.993007712,5.029138252,150,,,,,,48.4,,58.1,,,,,,,,,,,,
[81],38,532,Kubissa et al.,2017,REC2,300,200,,50,0,0,Fluidized fly ash,,,,763,689,100%,186,,9,192,0.35,0.72,0.8,,,,,,,,,,,,,,,,16,C&D waste,,,,,,,,,,,,,4,Natural siliceous sand,,,,,,,,,,,,1.390806334,2.474590164,4.995085995,150,,,,,,54.6,,66.2,,,,,,,,,,,,
[81],38,533,Kubissa et al.,2017,REC3,300,200,,0,50,0,Fluidized fly ash,,,,768,694,100%,185,,9,191,0.35,0.72,0.79,,,,,,,,,,,,,,,,16,C&D waste,,,,,,,,,,,,,4,Natural siliceous sand,,,,,,,,,,,,1.46158544,1.85746797,6.116976605,150,,,,,,53.3,,60.8,,,,,,,,,,,,
[81],38,534,Kubissa et al.,2017,REC6,300,200,,0,0,50,Fluidized fly ash,,,,765,691,100%,183,,9,189,0.34,0.72,0.8,,,,,,,,,,,,,,,,16,C&D waste,,,,,,,,,,,,,4,Natural siliceous sand,,,,,,,,,,,,1.50572241,1.818603652,5.073851775,150,,,,,,49.9,,61.4,,,,,,,,,,,,
[81],38,535,Kubissa et al.,2017,REC7,300,125,,0,0,125,Fluidized fly ash,,,,744,672,100%,201,,10,208,0.38,0.74,0.82,,,,,,,,,,,,,,,,16,C&D waste,,,,,,,,,,,,,4,Natural siliceous sand,,,,,,,,,,,,1.588735553,1.697030881,4.952808704,150,,,,,,48.7,,55.7,,,,,,,,,,,,
[82],39,536,Male�ev et al.,2017,E1,350,,,,,,,,,,848,849,100%,190,225.6,,190,0.54,0.41,0.41,,,,,,,,,,,,,,,2.35,8,C&D waste,17,,,5.1,2.35,16,C&D waste,20,,,3.5,2.65,4,River sand,,,,1,,,,,,,,3.16,0.688816856,0.219367589,150,,,,,,41.63,,,,,,,,,,,,,,
[82],39,537,Male�ev et al.,2017,E2,412,,,,,,,,,,848,849,100%,165,200.6,2.5,167,0.4,0.49,0.49,,,,,,,,,,,,,,,2.35,8,C&D waste,17,,,5.1,2.35,16,C&D waste,20,,,3.5,2.65,4,River sand,,,,1,,,,,,,,3.16,0.688816856,0.219367589,150,,,,,,52.73,,,,,,,,,,,,,,
[82],39,538,Male�ev et al.,2017,E3,473,,,,,,,,,,848,849,100%,142,177.6,5.7,146,0.31,0.56,0.56,,,,,,,,,,,,,,,2.35,8,C&D waste,17,,,5.1,2.35,16,C&D waste,20,,,3.5,2.65,4,River sand,,,,1,,,,,,,,3.16,0.688816856,0.219367589,150,,,,,,68.53,,,,,,,,,,,,,,
[82],39,539,Male�ev et al.,2017,R11,255,76.8,,,,,,,,,848,849,100%,180.7,216.3,,181,0.54,0.39,0.39,,,,,,,,,,,,,,,2.35,8,C&D waste,17,,,5.1,2.35,16,C&D waste,20,,,3.5,2.65,4,River sand,,,,1,,,,,,,,2.547244799,1.006289473,0.432733057,150,,,,,,38.6,,,,,,,,,,,,,,
[82],39,540,Male�ev et al.,2017,R12,304,91,,,,,,,,,848,849,100%,158,193.6,0.79,159,0.4,0.47,0.47,,,,,,,,,,,,,,,2.35,8,C&D waste,17,,,5.1,2.35,16,C&D waste,20,,,3.5,2.65,4,River sand,,,,1,,,,,,,,2.550117089,1.004740114,0.431510611,150,,,,,,49.6,,,,,,,,,,,,,,
[82],39,541,Male�ev et al.,2017,R13,348,104,,,,,,,,,848,849,100%,135.6,171.2,2.71,137,0.3,0.53,0.53,,,,,,,,,,,,,,,2.35,8,C&D waste,17,,,5.1,2.35,16,C&D waste,20,,,3.5,2.65,4,River sand,,,,1,,,,,,,,2.550888116,1.004324311,0.431182897,150,,,,,,64.7,,,,,,,,,,,,,,
[82],39,542,Male�ev et al.,2017,R21,218,109,,,,,,,,,848,849,100%,177.6,213.2,,178,0.54,0.39,0.39,,,,,,,,,,,,,,,2.35,8,C&D waste,17,,,5.1,2.35,16,C&D waste,20,,,3.5,2.65,4,River sand,,,,1,,,,,,,,2.277568681,1.154480862,0.560164491,150,,,,,,36.1,,,,,,,,,,,,,,
[82],39,543,Male�ev et al.,2017,R22,257,129,,,,,,,,,848,849,100%,154.4,190,1.54,155,0.4,0.46,0.45,,,,,,,,,,,,,,,2.35,8,C&D waste,17,,,5.1,2.35,16,C&D waste,20,,,3.5,2.65,4,River sand,,,,1,,,,,,,,2.27528259,1.155760581,0.561363734,150,,,,,,47.9,,,,,,,,,,,,,,
[82],39,544,Male�ev et al.,2017,R23,295,148,,,,,,,,,848,849,100%,133,168.6,1.77,134,0.3,0.52,0.52,,,,,,,,,,,,,,,2.35,8,C&D waste,17,,,5.1,2.35,16,C&D waste,20,,,3.5,2.65,4,River sand,,,,1,,,,,,,,2.275576737,1.1555959,0.561209305,150,,,,,,62.27,,,,,,,,,,,,,,
[83],40,545,Prajapati and Jamani,2017,CM,383.16,,,,,,,,,1141.16,,691.6,0%,191.56,,,192,0.5,0.34,0.55,2.82,20,Crushed stone,,,,0.97,2.78,10,Crushed stone,,,,0.91,2.57,20,C&D waste,,,,5.2,2.28,10,C&D waste,,,,6.12,,,,,,,,,,,,,,,3.462686567,2.364705882,1.361111111,150,,,19.5927,,,31.4322,,,,,,,,,,,,,,
[83],40,546,Prajapati and Jamani,2017,R20G20,268.212,,76.632,,38.316,,,,,912.928,199.6725046,691.6,20%,191.56,,,192,0.5,0.34,0.55,2.82,20,Crushed stone,,,,0.97,2.78,10,Crushed stone,,,,0.91,2.57,20,C&D waste,,,,5.2,2.28,10,C&D waste,,,,6.12,,,,,,,,,,,,,,,2.713557284,2.695507912,1.8329718,150,,,19.4096,,,31.8613,,,,,,,,,,,,,,
[83],40,547,Prajapati and Jamani,2017,R20G30,229.896,,114.948,,38.316,,,,,912.928,199.6725046,691.6,20%,191.56,,,192,0.5,0.34,0.55,2.82,20,Crushed stone,,,,0.97,2.78,10,Crushed stone,,,,0.91,2.57,20,C&D waste,,,,5.2,2.28,10,C&D waste,,,,6.12,,,,,,,,,,,,,,,2.512126971,2.855088914,2.135231317,150,,,18.0015,,,34.3304,,,,,,,,,,,,,,
[83],40,548,Prajapati and Jamani,2017,R20G40,191.58,,153.264,,38.316,,,,,912.928,199.6725046,691.6,20%,191.56,,,192,0.5,0.34,0.55,2.82,20,Crushed stone,,,,0.97,2.78,10,Crushed stone,,,,0.91,2.57,20,C&D waste,,,,5.2,2.28,10,C&D waste,,,,6.12,,,,,,,,,,,,,,,2.310696659,3.010969833,2.5,150,,,17.2053,,,34.5554,,,,,,,,,,,,,,
[83],40,549,Prajapati and Jamani,2017,R35G20,268.212,,76.632,,38.316,,,,,741.754,349.4268831,691.6,35%,191.56,,,192,0.5,0.35,0.55,2.82,20,Crushed stone,,,,0.97,2.78,10,Crushed stone,,,,0.91,2.57,20,C&D waste,,,,5.2,2.28,10,C&D waste,,,,6.12,,,,,,,,,,,,,,,2.713557284,2.695507912,1.8329718,150,,,19.0634,,,28.8616,,,,,,,,,,,,,,
[83],40,550,Prajapati and Jamani,2017,R35G30,229.896,,114.948,,38.316,,,,,741.754,349.4268831,691.6,35%,191.56,,,192,0.5,0.35,0.55,2.82,20,Crushed stone,,,,0.97,2.78,10,Crushed stone,,,,0.91,2.57,20,C&D waste,,,,5.2,2.28,10,C&D waste,,,,6.12,,,,,,,,,,,,,,,2.512126971,2.855088914,2.135231317,150,,,18.0635,,,31.1275,,,,,,,,,,,,,,
[83],40,551,Prajapati and Jamani,2017,R35G40,191.58,,153.264,,38.316,,,,,741.754,349.4268831,691.6,35%,191.56,,,192,0.5,0.35,0.55,2.82,20,Crushed stone,,,,0.97,2.78,10,Crushed stone,,,,0.91,2.57,20,C&D waste,,,,5.2,2.28,10,C&D waste,,,,6.12,,,,,,,,,,,,,,,2.310696659,3.010969833,2.5,150,,,16.86,,,30.9439,,,,,,,,,,,,,,
[83],40,552,Prajapati and Jamani,2017,R50G20,268.212,,76.632,,38.316,,,,,570.58,499.1812615,691.6,50%,191.56,,,192,0.5,0.36,0.55,2.82,20,Crushed stone,,,,0.97,2.78,10,Crushed stone,,,,0.91,2.57,20,C&D waste,,,,5.2,2.28,10,C&D waste,,,,6.12,,,,,,,,,,,,,,,2.713557284,2.695507912,1.8329718,150,,,18.1054,,,27.0868,,,,,,,,,,,,,,
[83],40,553,Prajapati and Jamani,2017,R50G30,229.896,,114.948,,38.316,,,,,570.58,499.1812615,691.6,50%,191.56,,,192,0.5,0.36,0.55,2.82,20,Crushed stone,,,,0.97,2.78,10,Crushed stone,,,,0.91,2.57,20,C&D waste,,,,5.2,2.28,10,C&D waste,,,,6.12,,,,,,,,,,,,,,,2.512126971,2.855088914,2.135231317,150,,,16.2887,,,28.9441,,,,,,,,,,,,,,
[83],40,554,Prajapati and Jamani,2017,R50G40,191.58,,153.264,,38.316,,,,,570.58,499.1812615,691.6,50%,191.56,,,192,0.5,0.36,0.55,2.82,20,Crushed stone,,,,0.97,2.78,10,Crushed stone,,,,0.91,2.57,20,C&D waste,,,,5.2,2.28,10,C&D waste,,,,6.12,,,,,,,,,,,,,,,2.310696659,3.010969833,2.5,150,,,15.2893,,,27.7401,,,,,,,,,,,,,,
[84],41,555,Sajedi and Jalilifar,2017,CC-Z10,378,,,,,42,Natural zeolite,,,815,,888,0%,150,,4.2,153,0.36,0.52,0.47,,19,Crushed granite,,,,,,,,,,,,,19,C&D waste,,,,,,,,,,,,,2,River sand,,,,,,,,,,,,3.088686422,2.564426877,1.908045977,150,,,32.2,,,37.4,,,,,,,,,,,,,,
[84],41,556,Sajedi and Jalilifar,2017,RC25-Z10,378,,,,,42,Natural zeolite,,,570,245,888,20%,150,,4.2,153,0.36,0.52,0.47,,19,Crushed granite,,,,,,,,,,,,,20,C&D waste,,,,,,,,,,,,,2,River sand,,,,,,,,,,,,3.088686422,2.564426877,1.908045977,150,,,31.9,,,39.6,,,,,,,,,,,,,,
[84],41,557,Sajedi and Jalilifar,2017,RC50-Z10,378,,,,,42,Natural zeolite,,,408,408,888,50%,150,,4.2,153,0.36,0.51,0.47,,19,Crushed granite,,,,,,,,,,,,,20,C&D waste,,,,,,,,,,,,,2,River sand,,,,,,,,,,,,3.088686422,2.564426877,1.908045977,150,,,34.1,,,38.7,,,,,,,,,,,,,,
